Repository: caneparesearch/project_Raman

# project_Raman
Workflow code and output for computing Raman spectroscopy and properties related to lattice vibration using CRYSTAL.

## cif2py
Contains the code that converts CIF files to CRYSTAL input.

## cryoutput_parsing
The code to parse CRYSTAL output.

File: calcs_Batch_2-uniqueCoords-Input/icsd_cif/ICSD_CollCode100465.cif

#(C) 2021 by FIZ Karlsruhe - Leibniz Institute for Information Infrastructure.  All rights reserved.
data_100465-ICSD
_database_code_ICSD 100465
_audit_creation_date 1981-12-31
_audit_update_record 2008-02-01
_chemical_name_common 'Lithium phosphide (1/1)'
_chemical_formula_structural 'Li P'
_chemical_formula_sum 'Li1 P1'
_chemical_name_structure_type LiAs
_exptl_crystal_density_diffrn 2.02
_citation_title 'Zur Struktur von Li P und K Sb'
loop_
_citation_id
_citation_journal_full
_citation_year
_citation_journal_volume
_citation_page_first
_citation_page_last
_citation_journal_id_ASTM
primary 'Zeitschrift fuer Kristallographie' 1981 155 307 314 ZEKRDZ
loop_
_citation_author_citation_id
_citation_author_name
primary 'Hoenle, W.'
primary 'von Schnering, H.G.'
_cell_length_a 5.582(1)
_cell_length_b 4.940(1)
_cell_length_c 10.255(2)
_cell_angle_alpha 90.
_cell_angle_beta 118.15(2)
_cell_angle_gamma 90.
_cell_volume 249.33
_cell_formula_units_Z 8
_space_group_name_H-M_alt 'P 1 21/c 1'
_space_group_IT_number 14
loop_
_space_group_symop_id
_space_group_symop_operation_xyz
1 'x, -y+1/2, z+1/2'
2 '-x, -y, -z'
3 '-x, y+1/2, -z+1/2'
4 'x, y, z'
loop_
_atom_type_symbol
_atom_type_oxidation_number
Li1+ 1
P1- -1
loop_
_atom_site_label
_atom_site_type_symbol
_atom_site_symmetry_multiplicity
_atom_site_Wyckoff_symbol
_atom_site_fract_x
_atom_site_fract_y
_atom_site_fract_z
_atom_site_B_iso_or_equiv
_atom_site_occupancy
Li1 Li1+ 4 e 0.2151(8) 0.3876(8) 0.3299(5) . 1.
Li2 Li1+ 4 e 0.2257(8) 0.6597(9) 0.0293(5) . 1.
P1 P1- 4 e 0.3165(1) 0.8952(1) 0.29198(5) . 1.
P2 P1- 4 e 0.3050(1) 0.1565(1) 0.11252(5) . 1.
loop_
_atom_site_aniso_label
_atom_site_aniso_type_symbol
_atom_site_aniso_U_11
_atom_site_aniso_U_22
_atom_site_aniso_U_33
_atom_site_aniso_U_12
_atom_site_aniso_U_13
_atom_site_aniso_U_23
Li1 Li1+ 0.0226(18) 0.0213(19) 0.0294(20) 0.0016(16) 0.0146(16) -.0022(16)
Li2 Li1+ 0.0245(19) 0.0210(19) 0.0266(19) -.0021(16) 0.0082(16) 0.0014(16)
P1 P1- 0.0113(2) 0.0129(3) 0.0128(3) 0.0007(2) 0.0063(2) 0.0010(2)
P2 P1- 0.0114(2) 0.0116(2) 0.0103(2) -.0003(2) 0.0038(2) 0.0000(2)
#End of TTdata_100465-ICSD

File: calcs_Batch_2-uniqueCoords-Input/icsd_cif/ICSD_CollCode101960.cif

#(C) 2021 by FIZ Karlsruhe - Leibniz Institute for Information Infrastructure.  All rights reserved.
data_101960-ICSD
_database_code_ICSD 101960
_audit_creation_date 2021-02-01
_chemical_name_common 'Germanium dilithium diphosphide'
_chemical_formula_structural 'Ge Li2 P2'
_chemical_formula_sum 'Ge1 Li2 P2'
_exptl_crystal_density_diffrn 2.73
_diffrn_ambient_temperature 293.
_citation_title

;
Polyanionic frameworks in the lithium phosphidogermanates Li$_2$GeP$_2$ and
LiGe$_3$P$_3$ - synthesis, structure, and lithium ion mobility
;
loop_
_citation_id
_citation_journal_full
_citation_year
_citation_journal_volume
_citation_page_first
_citation_page_last
_citation_journal_id_ASTM
primary 'Zeitschrift fuer Anorganische und Allgemeine Chemie' 2020 646 95 102
ZAACAB
loop_
_citation_author_citation_id
_citation_author_name
primary 'Eickhoff, Henrik'
primary 'Sedlmeier, Christian'
primary 'Klein, Wilhelm'
primary 'Raudaschl‐Sieber, Gabriele'
primary 'Gasteiger, Hubert A.'
primary 'Fässler, Thomas F.'
_cell_length_a 12.32233(14)
_cell_length_b 12.32233(14)
_cell_length_c 19.0122(4)
_cell_angle_alpha 90
_cell_angle_beta 90
_cell_angle_gamma 90
_cell_volume 2886.79
_cell_formula_units_Z 32
_space_group_name_H-M_alt 'I 41/a c d Z'
_space_group_IT_number 142
loop_
_space_group_symop_id
_space_group_symop_operation_xyz
1 'y+1/4, x+3/4, -z+3/4'
2 '-y+3/4, x+3/4, -z+1/4'
3 'x, y+1/2, -z'
4 '-x, y+1/2, -z+1/2'
5 '-y+3/4, -x+1/4, z+1/4'
6 'y+1/4, -x+1/4, z+3/4'
7 '-x, -y+1/2, z'
8 'x, -y+1/2, z+1/2'
9 'y+1/4, -x+3/4, -z+1/4'
10 '-y+3/4, -x+3/4, -z+3/4'
11 'x, -y, -z+1/2'
12 '-x, -y, -z'
13 '-y+3/4, x+1/4, z+3/4'
14 'y+1/4, x+1/4, z+1/4'
15 '-x, y, z+1/2'
16 'x, y, z'
17 'y+3/4, x+1/4, -z+1/4'
18 '-y+1/4, x+1/4, -z+3/4'
19 'x+1/2, y, -z+1/2'
20 '-x+1/2, y, -z'
21 '-y+1/4, -x+3/4, z+3/4'
22 'y+3/4, -x+3/4, z+1/4'
23 '-x+1/2, -y, z+1/2'
24 'x+1/2, -y, z'
25 'y+3/4, -x+1/4, -z+3/4'
26 '-y+1/4, -x+1/4, -z+1/4'
27 'x+1/2, -y+1/2, -z'
28 '-x+1/2, -y+1/2, -z+1/2'
29 '-y+1/4, x+3/4, z+1/4'
30 'y+3/4, x+3/4, z+3/4'
31 '-x+1/2, y+1/2, z'
32 'x+1/2, y+1/2, z+1/2'
loop_
_atom_type_symbol
_atom_type_oxidation_number
Li1+ 1
Ge4+ 4
P3- -3
loop_
_atom_site_label
_atom_site_type_symbol
_atom_site_symmetry_multiplicity
_atom_site_Wyckoff_symbol
_atom_site_fract_x
_atom_site_fract_y
_atom_site_fract_z
_atom_site_U_iso_or_equiv
_atom_site_occupancy
Li1 Li1+ 16 f 0.0949(3) 0.1551(3) 0.125 0.0247(9) 1
Li2 Li1+ 16 f 0.1555(3) 0.4055(3) 0.125 0.0357(12) 1
Li3 Li1+ 32 g 0.3755(3) 0.0976(3) 0.03468(18) 0.0287(7) 1
Ge1 Ge4+ 32 g 0.38104(2) 0.33726(2) 0.05591(2) 0.01159(7) 1
P1 P3- 16 d 0.5 0.25 -0.02197(3) 0.01376(11) 1
P2 P3- 16 e 0.25 0.44181(4) 0. 0.01266(11) 1
P3 P3- 32 g 0.28284(3) 0.22184(3) 0.12764(2) 0.01468(9) 1
loop_
_atom_site_aniso_label
_atom_site_aniso_type_symbol
_atom_site_aniso_U_11
_atom_site_aniso_U_22
_atom_site_aniso_U_33
_atom_site_aniso_U_12
_atom_site_aniso_U_13
_atom_site_aniso_U_23
Li1 Li1+ 0.0248(13) 0.0248(13) 0.025(3) -0.0048(16) -0.0024(12) -0.0024(12)
Li2 Li1+ 0.0380(17) 0.0380(17) 0.031(3) 0.016(2) 0.0005(14) -0.0005(14)
Li3 Li1+ 0.0330(18) 0.0247(16) 0.0284(18) -0.0081(13) 0.0005(14) -0.0003(13)
Ge1 Ge4+ 0.01090(9) 0.01134(9) 0.01254(10) 0.00053(5) -0.00120(5) 0.00061(5)
P1 P3- 0.0145(2) 0.0152(3) 0.0116(3) 0.0024(2) 0. 0.
P2 P3- 0.0119(2) 0.0102(2) 0.0159(3) 0. -0.00359(19) 0.
P3 P3- 0.01108(18) 0.01493(19) 0.0180(2) -0.00011(13) -0.00018(14) 0.00384(14)
#End of TTdata_101960-ICSD

File: calcs_Batch_2-uniqueCoords-Input/icsd_cif/ICSD_CollCode121566.cif

#(C) 2021 by FIZ Karlsruhe - Leibniz Institute for Information Infrastructure.  All rights reserved.
data_121566-ICSD
_database_code_ICSD 121566
_audit_creation_date 2021-08-01
_chemical_name_common 'Trisodium tetrathiophosphate(V)'
_chemical_formula_structural 'Na3 P S4'
_chemical_formula_sum 'Na3 P1 S4'
_chemical_name_structure_type Na3(PS4)
_exptl_crystal_density_diffrn 2.2
_citation_title

;
Under pressure. Mechanochemical effects on structure and ion conduction in the
sodium-ion solid electrolyte Na$_3$PS$_4$
;
loop_
_citation_id
_citation_journal_full
_citation_year
_citation_journal_volume
_citation_page_first
_citation_page_last
_citation_journal_id_ASTM
primary 'Journal of the American Chemical Society' 2020 142 18422 18436 JACSAT
loop_
_citation_author_citation_id
_citation_author_name
primary 'Famprikis, Theodosios'
primary 'Kudu, Ö. Ulaş'
primary 'Dawson, James A.'
primary 'Canepa, Pieremanuele'
primary 'Fauth, François'
primary 'Suard, Emmanuelle'
primary 'Zbiri, Mohamed'
primary 'Dambournet, Damien'
primary 'Borkiewicz, Olaf J.'
primary 'Bouyanfif, Houssny'
primary 'Emge, Steffen P.'
primary 'Cretu, Sorina'
primary 'Chotard, Jean-Noël'
primary 'Grey, Clare P.'
primary Zeier,
_cell_length_a 6.9617(2)
_cell_length_b 6.9617(2)
_cell_length_c 7.0919(3)
_cell_angle_alpha 90.
_cell_angle_beta 90.
_cell_angle_gamma 90.
_cell_volume 343.71
_cell_formula_units_Z 2
_space_group_name_H-M_alt 'P -4 21 c'
_space_group_IT_number 114
loop_
_space_group_symop_id
_space_group_symop_operation_xyz
1 'y+1/2, x+1/2, z+1/2'
2 'y, -x, -z'
3 '-y+1/2, -x+1/2, z+1/2'
4 '-y, x, -z'
5 'x+1/2, -y+1/2, -z+1/2'
6 '-x, -y, z'
7 '-x+1/2, y+1/2, -z+1/2'
8 'x, y, z'
loop_
_atom_type_symbol
_atom_type_oxidation_number
P5+ 5
S2- -2
Na1+ 1
loop_
_atom_site_label
_atom_site_type_symbol
_atom_site_symmetry_multiplicity
_atom_site_Wyckoff_symbol
_atom_site_fract_x
_atom_site_fract_y
_atom_site_fract_z
_atom_site_B_iso_or_equiv
_atom_site_occupancy
P1 P5+ 2 a 0 0 0 1.26(4) 1
S1 S2- 8 e 0.1862(1) 0.1535(1) 0.1655(2) 1.73(2) 1
Na1 Na1+ 4 d 0 0.5 0.0728(3) 3.79(6) 1
Na2 Na1+ 2 b 0 0 0.5 4.47(9) 1
#End of TTdata_121566-ICSD

File: calcs_Batch_2-uniqueCoords-Input/icsd_cif/ICSD_CollCode121567.cif

#(C) 2021 by FIZ Karlsruhe - Leibniz Institute for Information Infrastructure.  All rights reserved.
data_121567-ICSD
_database_code_ICSD 121567
_audit_creation_date 2021-08-01
_chemical_name_common 'Trisodium tetrathiophosphate(V)'
_chemical_formula_structural 'Na3 P S4'
_chemical_formula_sum 'Na3 P1 S4'
_chemical_name_structure_type Na3(PS4)
_exptl_crystal_density_diffrn 2.21
_citation_title

;
Under pressure. Mechanochemical effects on structure and ion conduction in the
sodium-ion solid electrolyte Na$_3$PS$_4$
;
loop_
_citation_id
_citation_journal_full
_citation_year
_citation_journal_volume
_citation_page_first
_citation_page_last
_citation_journal_id_ASTM
primary 'Journal of the American Chemical Society' 2020 142 18422 18436 JACSAT
loop_
_citation_author_citation_id
_citation_author_name
primary 'Famprikis, Theodosios'
primary 'Kudu, Ö. Ulaş'
primary 'Dawson, James A.'
primary 'Canepa, Pieremanuele'
primary 'Fauth, François'
primary 'Suard, Emmanuelle'
primary 'Zbiri, Mohamed'
primary 'Dambournet, Damien'
primary 'Borkiewicz, Olaf J.'
primary 'Bouyanfif, Houssny'
primary 'Emge, Steffen P.'
primary 'Cretu, Sorina'
primary 'Chotard, Jean-Noël'
primary 'Grey, Clare P.'
primary Zeier,
_cell_length_a 6.9696(3)
_cell_length_b 6.9696(3)
_cell_length_c 7.0715(3)
_cell_angle_alpha 90.
_cell_angle_beta 90.
_cell_angle_gamma 90.
_cell_volume 343.5
_cell_formula_units_Z 2
_space_group_name_H-M_alt 'P -4 21 c'
_space_group_IT_number 114
loop_
_space_group_symop_id
_space_group_symop_operation_xyz
1 'y+1/2, x+1/2, z+1/2'
2 'y, -x, -z'
3 '-y+1/2, -x+1/2, z+1/2'
4 '-y, x, -z'
5 'x+1/2, -y+1/2, -z+1/2'
6 '-x, -y, z'
7 '-x+1/2, y+1/2, -z+1/2'
8 'x, y, z'
loop_
_atom_type_symbol
_atom_type_oxidation_number
P5+ 5
S2- -2
Na1+ 1
loop_
_atom_site_label
_atom_site_type_symbol
_atom_site_symmetry_multiplicity
_atom_site_Wyckoff_symbol
_atom_site_fract_x
_atom_site_fract_y
_atom_site_fract_z
_atom_site_B_iso_or_equiv
_atom_site_occupancy
P1 P5+ 2 a 0 0 0 1.52(4) 1
S1 S2- 8 e 0.1841(2) 0.1553(2) 0.1654(2) 2.11(3) 1
Na1 Na1+ 4 d 0 0.5 0.0606(4) 4.86(8) 1
Na2 Na1+ 2 b 0 0 0.5 5.5(1) 1
#End of TTdata_121567-ICSD

File: calcs_Batch_2-uniqueCoords-Input/icsd_cif/ICSD_CollCode121568.cif

#(C) 2021 by FIZ Karlsruhe - Leibniz Institute for Information Infrastructure.  All rights reserved.
data_121568-ICSD
_database_code_ICSD 121568
_audit_creation_date 2021-08-01
_chemical_name_common 'Trisodium tetrathiophosphate(V)'
_chemical_formula_structural 'Na3 P S4'
_chemical_formula_sum 'Na3 P1 S4'
_exptl_crystal_density_diffrn 2.23
_citation_title

;
Under pressure. Mechanochemical effects on structure and ion conduction in the
sodium-ion solid electrolyte Na$_3$PS$_4$
;
loop_
_citation_id
_citation_journal_full
_citation_year
_citation_journal_volume
_citation_page_first
_citation_page_last
_citation_journal_id_ASTM
primary 'Journal of the American Chemical Society' 2020 142 18422 18436 JACSAT
loop_
_citation_author_citation_id
_citation_author_name
primary 'Famprikis, Theodosios'
primary 'Kudu, Ö. Ulaş'
primary 'Dawson, James A.'
primary 'Canepa, Pieremanuele'
primary 'Fauth, François'
primary 'Suard, Emmanuelle'
primary 'Zbiri, Mohamed'
primary 'Dambournet, Damien'
primary 'Borkiewicz, Olaf J.'
primary 'Bouyanfif, Houssny'
primary 'Emge, Steffen P.'
primary 'Cretu, Sorina'
primary 'Chotard, Jean-Noël'
primary 'Grey, Clare P.'
primary Zeier,
_cell_length_a 6.978(2)
_cell_length_b 6.978(2)
_cell_length_c 6.978(2)
_cell_angle_alpha 90.
_cell_angle_beta 90.
_cell_angle_gamma 90.
_cell_volume 339.78
_cell_formula_units_Z 2
_space_group_name_H-M_alt 'I -4 3 m'
_space_group_IT_number 217
loop_
_space_group_symop_id
_space_group_symop_operation_xyz
1 '-z, -y, x'
2 '-y, -x, z'
3 '-x, -z, y'
4 '-z, -x, y'
5 '-y, -z, x'
6 '-x, -y, z'
7 '-z, y, -x'
8 '-y, x, -z'
9 '-x, z, -y'
10 '-z, x, -y'
11 '-y, z, -x'
12 '-x, y, -z'
13 'z, -y, -x'
14 'y, -x, -z'
15 'x, -z, -y'
16 'z, -x, -y'
17 'y, -z, -x'
18 'x, -y, -z'
19 'z, y, x'
20 'y, x, z'
21 'x, z, y'
22 'z, x, y'
23 'y, z, x'
24 'x, y, z'
25 '-z+1/2, -y+1/2, x+1/2'
26 '-y+1/2, -x+1/2, z+1/2'
27 '-x+1/2, -z+1/2, y+1/2'
28 '-z+1/2, -x+1/2, y+1/2'
29 '-y+1/2, -z+1/2, x+1/2'
30 '-x+1/2, -y+1/2, z+1/2'
31 '-z+1/2, y+1/2, -x+1/2'
32 '-y+1/2, x+1/2, -z+1/2'
33 '-x+1/2, z+1/2, -y+1/2'
34 '-z+1/2, x+1/2, -y+1/2'
35 '-y+1/2, z+1/2, -x+1/2'
36 '-x+1/2, y+1/2, -z+1/2'
37 'z+1/2, -y+1/2, -x+1/2'
38 'y+1/2, -x+1/2, -z+1/2'
39 'x+1/2, -z+1/2, -y+1/2'
40 'z+1/2, -x+1/2, -y+1/2'
41 'y+1/2, -z+1/2, -x+1/2'
42 'x+1/2, -y+1/2, -z+1/2'
43 'z+1/2, y+1/2, x+1/2'
44 'y+1/2, x+1/2, z+1/2'
45 'x+1/2, z+1/2, y+1/2'
46 'z+1/2, x+1/2, y+1/2'
47 'y+1/2, z+1/2, x+1/2'
48 'x+1/2, y+1/2, z+1/2'
loop_
_atom_type_symbol
_atom_type_oxidation_number
P5+ 5
S2- -2
Na1+ 1
loop_
_atom_site_label
_atom_site_type_symbol
_atom_site_symmetry_multiplicity
_atom_site_Wyckoff_symbol
_atom_site_fract_x
_atom_site_fract_y
_atom_site_fract_z
_atom_site_B_iso_or_equiv
_atom_site_occupancy
P1 P5+ 2 a 0 0 0 2.14(4) 1
S1 S2- 8 c 0.16799(8) 0.16799(8) 0.16799(8) 3.24(3) 1
Na1 Na1+ 24 f 0.0606(8) 0.5 0 5.2(2) 0.25
#End of TTdata_121568-ICSD

File: calcs_Batch_2-uniqueCoords-Input/icsd_cif/ICSD_CollCode130427.cif

#(C) 2021 by FIZ Karlsruhe - Leibniz Institute for Information Infrastructure.  All rights reserved.
data_130427-ICSD
_database_code_ICSD 130427
_audit_creation_date 2020-08-01
_chemical_name_common 'Tetralithium phosphate'
_chemical_formula_structural 'Li4 P2 O7'
_chemical_formula_sum 'Li4 O7 P2'
_exptl_crystal_density_diffrn 2.29
_diffrn_ambient_temperature 293.
_citation_title
'Two new, metastable polymorphs of lithium pyrophosphate Li$_4$P$_2$O$_7$'
loop_
_citation_id
_citation_journal_full
_citation_year
_citation_journal_volume
_citation_page_first
_citation_page_last
_citation_journal_id_ASTM
primary 'European Journal of Inorganic Chemistry' 2019 2019 1688 1696 EJICFO
loop_
_citation_author_citation_id
_citation_author_name
primary 'Raguž, Branimir'
primary 'Wittich, Knut'
primary 'Glaum, Robert'
_cell_length_a 5.1699(2)
_cell_length_b 5.1699(2)
_cell_length_c 18.9722(8)
_cell_angle_alpha 90
_cell_angle_beta 90
_cell_angle_gamma 120
_cell_volume 439.14
_cell_formula_units_Z 3
_space_group_name_H-M_alt 'P 32 1 2'
_space_group_IT_number 153
loop_
_space_group_symop_id
_space_group_symop_operation_xyz
1 'x, x-y, -z'
2 '-x+y, y, -z+2/3'
3 '-y, -x, -z+1/3'
4 '-x+y, -x, z+1/3'
5 '-y, x-y, z+2/3'
6 'x, y, z'
loop_
_atom_type_symbol
_atom_type_oxidation_number
Li1+ 1
P5+ 5
O2- -2
loop_
_atom_site_label
_atom_site_type_symbol
_atom_site_symmetry_multiplicity
_atom_site_Wyckoff_symbol
_atom_site_fract_x
_atom_site_fract_y
_atom_site_fract_z
_atom_site_U_iso_or_equiv
_atom_site_occupancy
Li1 Li1+ 6 c 1.2753(4) 0.0878(5) 0.11295(13) 0.0151(4) 1
Li2 Li1+ 6 c 0.5915(5) 0.7692(5) 0.11190(14) 0.0156(4) 1
P1 P5+ 6 c 0.93799(5) 0.43004(5) 0.078428(13) 0.00626(6) 1
O1 O2- 6 c 0.64454(16) 0.13963(16) 0.07701(4) 0.01141(13) 1
O2 O2- 6 c 1.19020(16) 0.40524(17) 0.11318(4) 0.00954(14) 1
O3 O2- 6 c 0.91479(18) 0.68857(17) 0.11001(4) 0.01095(14) 1
O4 O2- 3 a 1.0589(2) 0.52944(12) 0 0.01349(19) 1
loop_
_atom_site_aniso_label
_atom_site_aniso_type_symbol
_atom_site_aniso_U_11
_atom_site_aniso_U_22
_atom_site_aniso_U_33
_atom_site_aniso_U_12
_atom_site_aniso_U_13
_atom_site_aniso_U_23
Li1 Li1+ 0.0125(9) 0.0127(9) 0.0203(11) 0.0066(8) 0.0018(7) -0.0007(7)
Li2 Li1+ 0.0129(9) 0.0129(9) 0.0229(12) 0.0079(8) 0.0015(7) 0.0021(7)
P1 P5+ 0.00634(10) 0.00657(10) 0.00610(9) 0.00339(8) -0.00009(7) 0.00001(7)
O1 O2- 0.0080(3) 0.0081(3) 0.0155(3) 0.0020(2) 0.0001(2) 0.0006(2)
O2 O2- 0.0090(3) 0.0107(3) 0.0102(3) 0.0058(3) -0.0018(2) 0.0004(2)
O3 O2- 0.0111(3) 0.0100(3) 0.0138(4) 0.0068(3) -0.0005(3) -0.0027(3)
O4 O2- 0.0103(4) 0.0205(4) 0.0063(4) 0.0052(2) 0 0.0020(3)
#End of TTdata_130427-ICSD

File: calcs_Batch_2-uniqueCoords-Input/icsd_cif/ICSD_CollCode16951.cif

#(C) 2021 by FIZ Karlsruhe - Leibniz Institute for Information Infrastructure.  All rights reserved.
data_16951-ICSD
_database_code_ICSD 16951
_audit_creation_date 1980-01-01
_audit_update_record 2007-08-01
_chemical_name_common 'Germanium sulfide - II'
_chemical_formula_structural 'Ge S2'
_chemical_formula_sum 'Ge1 S2'
_chemical_name_structure_type SiS2
_exptl_crystal_density_diffrn 3.31
_citation_title 'Germanium and silicon disulfides: Structure and synthesis'
loop_
_citation_id
_citation_journal_full
_citation_year
_citation_journal_volume
_citation_page_first
_citation_page_last
_citation_journal_id_ASTM
primary 'Science (Washington, DC, United States)' 1965 149 535 537 SCIEAS
loop_
_citation_author_citation_id
_citation_author_name
primary 'Prewitt, C.T.'
primary 'Young, H.S.'
_cell_length_a 5.480(4)
_cell_length_b 5.480(4)
_cell_length_c 9.143(4)
_cell_angle_alpha 90.
_cell_angle_beta 90.
_cell_angle_gamma 90.
_cell_volume 274.57
_cell_formula_units_Z 4
_space_group_name_H-M_alt 'I -4 2 d'
_space_group_IT_number 122
loop_
_space_group_symop_id
_space_group_symop_operation_xyz
1 '-y, -x+1/2, z+1/4'
2 'y, -x, -z'
3 'y, x+1/2, z+1/4'
4 '-y, x, -z'
5 'x, -y+1/2, -z+1/4'
6 '-x, -y, z'
7 '-x, y+1/2, -z+1/4'
8 'x, y, z'
9 '-y+1/2, -x, z+3/4'
10 'y+1/2, -x+1/2, -z+1/2'
11 'y+1/2, x, z+3/4'
12 '-y+1/2, x+1/2, -z+1/2'
13 'x+1/2, -y, -z+3/4'
14 '-x+1/2, -y+1/2, z+1/2'
15 '-x+1/2, y, -z+3/4'
16 'x+1/2, y+1/2, z+1/2'
loop_
_atom_type_symbol
_atom_type_oxidation_number
Ge4+ 4
S2- -2
loop_
_atom_site_label
_atom_site_type_symbol
_atom_site_symmetry_multiplicity
_atom_site_Wyckoff_symbol
_atom_site_fract_x
_atom_site_fract_y
_atom_site_fract_z
_atom_site_B_iso_or_equiv
_atom_site_occupancy
Ge1 Ge4+ 4 a 0 0 0 . 1.
S1 S2- 8 d 0.2387(8) 0.25 0.125 . 1.
loop_
_atom_site_aniso_label
_atom_site_aniso_type_symbol
_atom_site_aniso_beta_11
_atom_site_aniso_beta_22
_atom_site_aniso_beta_33
_atom_site_aniso_beta_12
_atom_site_aniso_beta_13
_atom_site_aniso_beta_23
Ge1 Ge4+ 0.0057(7) 0.0057(7) 0.0015(5) 0 0 0
S1 S2- 0.0053(8) 0.0033(8) 0.0015(5) 0 0.0011(7) 0
#End of TTdata_16951-ICSD

File: calcs_Batch_2-uniqueCoords-Input/icsd_cif/ICSD_CollCode180318.cif

#(C) 2021 by FIZ Karlsruhe - Leibniz Institute for Information Infrastructure.  All rights reserved.
data_180318-ICSD
_database_code_ICSD 180318
_audit_creation_date 2011-08-01
_chemical_name_common 'Trilithium tetrathiophosphate - gamma'
_chemical_formula_structural 'Li3 (P S4)'
_chemical_formula_sum 'Li3 P1 S4'
_chemical_name_structure_type Enargite#Cu3AsS4
_exptl_crystal_density_diffrn 1.93
_diffrn_ambient_temperature 297.
_citation_title

;
Crystal structure and phase transitions of the lithium ionic conductor Li3 P
S4
;
loop_
_citation_id
_citation_journal_full
_citation_year
_citation_journal_volume
_citation_page_first
_citation_page_last
_citation_journal_id_ASTM
primary 'Solid State Ionics' 2011 182 53 58 SSIOD3
loop_
_citation_author_citation_id
_citation_author_name
primary 'Homma, K.'
primary 'Yonemura, M.'
primary 'Kobayashi, T.'
primary 'Nagao, M.'
primary 'Hirayama, M.'
primary 'Kanno, R.'
_cell_length_a 7.70829(11)
_cell_length_b 6.53521(10)
_cell_length_c 6.1365(7)
_cell_angle_alpha 90.
_cell_angle_beta 90.
_cell_angle_gamma 90.
_cell_volume 309.13
_cell_formula_units_Z 2
_space_group_name_H-M_alt 'P m n 21'
_space_group_IT_number 31
loop_
_space_group_symop_id
_space_group_symop_operation_xyz
1 'x+1/2, -y, z+1/2'
2 '-x+1/2, -y, z+1/2'
3 '-x, y, z'
4 'x, y, z'
loop_
_atom_type_symbol
_atom_type_oxidation_number
Li1+ 1
P5+ 5
S2- -2
loop_
_atom_site_label
_atom_site_type_symbol
_atom_site_symmetry_multiplicity
_atom_site_Wyckoff_symbol
_atom_site_fract_x
_atom_site_fract_y
_atom_site_fract_z
_atom_site_B_iso_or_equiv
_atom_site_occupancy
Li1 Li1+ 4 b 0.2502(4) 0.3309(5) 0.0179(3) 0.12(13) 1.
Li2 Li1+ 2 a 0 0.145(2) 0.486(2) 0.12(13) 1.
P1 P5+ 2 a 0 0.8218(3) 0.9942(3) 0.14(2) 1.
S1 S2- 4 b 0.2185(17) 0.6717(2) 0.8857(2) 0.68(2) 0.97(3)
S2 S2- 2 a 0 0.1083(4) 0.888(4) 0.59(6) 0.98(2)
S3 S2- 2 a 0 0.8049(3) 0.3230(2) 0.77(3) 0.99(3)
#End of TTdata_180318-ICSD

File: calcs_Batch_2-uniqueCoords-Input/icsd_cif/ICSD_CollCode1947.cif

#(C) 2021 by FIZ Karlsruhe - Leibniz Institute for Information Infrastructure.  All rights reserved.
data_1947-ICSD
_database_code_ICSD 1947
_audit_creation_date 1980-01-01
_audit_update_record 2012-02-01
_chemical_name_common 'Germanium sulfide - HT'
_chemical_formula_structural 'Ge S2'
_chemical_formula_sum 'Ge1 S2'
_chemical_name_structure_type GeS2(HT)
_exptl_crystal_density_diffrn 2.94
_citation_title 'Die Kristallstruktur von H.T.-Ge S2'
loop_
_citation_id
_citation_journal_full
_citation_year
_citation_journal_volume
_citation_page_first
_citation_page_last
_citation_journal_id_ASTM
primary

;
Acta Crystallographica, Section B: Structural Crystallography and Crystal
Chemistry
; 1975 31 2060 2064 ACBCAR
loop_
_citation_author_citation_id
_citation_author_name
primary 'Dittmar, G.'
primary 'Schaefer, H.'
_cell_length_a 6.720(3)
_cell_length_b 16.101(3)
_cell_length_c 11.436(3)
_cell_angle_alpha 90.
_cell_angle_beta 90.88(5)
_cell_angle_gamma 90.
_cell_volume 1237.21
_cell_formula_units_Z 16
_space_group_name_H-M_alt 'P 1 21/c 1'
_space_group_IT_number 14
loop_
_space_group_symop_id
_space_group_symop_operation_xyz
1 'x, -y+1/2, z+1/2'
2 '-x, -y, -z'
3 '-x, y+1/2, -z+1/2'
4 'x, y, z'
loop_
_atom_type_symbol
_atom_type_oxidation_number
Ge4+ 4
S2- -2
loop_
_atom_site_label
_atom_site_type_symbol
_atom_site_symmetry_multiplicity
_atom_site_Wyckoff_symbol
_atom_site_fract_x
_atom_site_fract_y
_atom_site_fract_z
_atom_site_B_iso_or_equiv
_atom_site_occupancy
Ge1 Ge4+ 4 e 0.3430(2) 0.1531(1) 0.2213(1) . 1.
Ge2 Ge4+ 4 e 0.1714(1) 0.1514(1) 0.7798(1) . 1.
Ge3 Ge4+ 4 e 0.8396(2) 0.0026(1) 0.7057(1) . 1.
Ge4 Ge4+ 4 e 0.6734(1) 0.3073(1) 0.2777(1) . 1.
S1 S2- 4 e 0.6687(4) 0.1773(2) 0.2141(3) . 1.
S2 S2- 4 e 0.2790(4) 0.0370(2) 0.1226(2) . 1.
S3 S2- 4 e 0.2292(5) 0.1126(2) 0.3933(2) . 1.
S4 S2- 4 e 0.1726(4) 0.2564(2) 0.1369(2) . 1.
S5 S2- 4 e 0.4272(4) 0.3319(2) 0.4000(2) . 1.
S6 S2- 4 e 0.9211(4) 0.3316(2) 0.4020(2) . 1.
S7 S2- 4 e 0.6767(4) 0.3909(2) 0.1236(2) . 1.
S8 S2- 4 e 0.1661(4) 0.4745(2) 0.2011(3) . 1.
loop_
_atom_site_aniso_label
_atom_site_aniso_type_symbol
_atom_site_aniso_U_11
_atom_site_aniso_U_22
_atom_site_aniso_U_33
_atom_site_aniso_U_12
_atom_site_aniso_U_13
_atom_site_aniso_U_23
Ge1 Ge4+ 0.0167(5) 0.0016(5) 0.0283(6) -0.0027(4) 0.0016(4) 0.0003(4)
Ge2 Ge4+ 0.0082(5) 0.0057(5) 0.0296(7) -0.0009(4) 0.0013(4) 0.0011(4)
Ge3 Ge4+ 0.0177(5) 0.0022(5) 0.0278(6) -0.0031(4) 0.0026(4) -0.003(4)
Ge4 Ge4+ 0.0088(5) 0.0053(5) 0.0289(6) -0.0006(4) 0.0009(4) -0.0004(4)
S1 S2- 0.0160(13) 0.0048(11) 0.0605(22) 0.0004(10) 0.0041(13) -0.0064(12)
S2 S2- 0.0320(14) 0.0060(11) 0.0266(15) -0.0062(10) 0.0061(11) -0.0031(9)
S3 S2- 0.0372(16) 0.0082(11) 0.0266(15) -0.0066(11) 0.0051(12) -0.0045(10)
S4 S2- 0.0285(14) 0.0081(11) 0.0301(15) -0.0019(10) -0.0026(11) 0.0049(10)
S5 S2- 0.0098(12) 0.0238(14) 0.0282(16) 0.0019(10) 0.0017(10) -0.0024(11)
S6 S2- 0.0121(12) 0.0205(13) 0.0267(15) 0.0002(10) 0.0008(10) 0.0017(10)
S7 S2- 0.0290(14) 0.0094(11) 0.0253(14) -0.0051(10) -0.0038(11) -0.0008(10)
S8 S2- 0.0170(12) 0.0054(11) 0.0532(19) 0.0001(10) 0.0069(12) 0.0039(11)
#End of TTdata_1947-ICSD

File: calcs_Batch_2-uniqueCoords-Input/icsd_cif/ICSD_CollCode25308.cif

#(C) 2021 by FIZ Karlsruhe - Leibniz Institute for Information Infrastructure.  All rights reserved.
data_25308-ICSD
_database_code_ICSD 25308
_audit_creation_date 1980-01-01
_audit_update_record 2015-02-01
_chemical_name_common 'Lithium germanium (9/4)'
_chemical_formula_structural 'Li9 Ge4'
_chemical_formula_sum 'Ge4 Li9'
_chemical_name_structure_type Li9Ge4
_exptl_crystal_density_diffrn 2.71
_citation_title 'Die Kristallstruktur der Phase Li9 Ge4'
loop_
_citation_id
_citation_journal_full
_citation_year
_citation_journal_volume
_citation_page_first
_citation_page_last
_citation_journal_id_ASTM
primary

;
Zeitschrift fuer Naturforschung, Teil B: Anorganische Chemie, Organische
Chemie, Biochemie, Biophysik, Biologie
; 1970 25 653 653 ZENBAX
loop_
_citation_author_citation_id
_citation_author_name
primary 'Hopf, V.'
primary 'Schaefer, H.'
primary 'Weiss, A.'
_cell_length_a 4.49(1)
_cell_length_b 7.87(2)
_cell_length_c 24.44(6)
_cell_angle_alpha 90.
_cell_angle_beta 90.
_cell_angle_gamma 90.
_cell_volume 863.62
_cell_formula_units_Z 4
_space_group_name_H-M_alt 'C m c m'
_space_group_IT_number 63
loop_
_space_group_symop_id
_space_group_symop_operation_xyz
1 '-x, y, -z+1/2'
2 '-x, -y, z+1/2'
3 '-x, y, z'
4 '-x, -y, -z'
5 'x, -y, z+1/2'
6 'x, y, -z+1/2'
7 'x, -y, -z'
8 'x, y, z'
9 '-x+1/2, y+1/2, -z+1/2'
10 '-x+1/2, -y+1/2, z+1/2'
11 '-x+1/2, y+1/2, z'
12 '-x+1/2, -y+1/2, -z'
13 'x+1/2, -y+1/2, z+1/2'
14 'x+1/2, y+1/2, -z+1/2'
15 'x+1/2, -y+1/2, -z'
16 'x+1/2, y+1/2, z'
loop_
_atom_type_symbol
_atom_type_oxidation_number
Ge0+ 0
Li0+ 0
loop_
_atom_site_label
_atom_site_type_symbol
_atom_site_symmetry_multiplicity
_atom_site_Wyckoff_symbol
_atom_site_fract_x
_atom_site_fract_y
_atom_site_fract_z
_atom_site_B_iso_or_equiv
_atom_site_occupancy
Ge1 Ge0+ 8 f 0 0.166 0.2 . 1.
Ge2 Ge0+ 8 f 0 0.5 0.05 . 1.
Li1 Li0+ 8 f 0 0.182 0.41 . 1.
Li2 Li0+ 8 f 0 0.5 0.184 . 1.
Li3 Li0+ 8 f 0 0.9 0.14 . 1.
Li4 Li0+ 8 f 0 0.85 0.025 . 1.
Li5 Li0+ 4 c 0 0.82 0.25 . 1.
#End of TTdata_25308-ICSD

File: calcs_Batch_2-uniqueCoords-Input/icsd_cif/ICSD_CollCode25388.cif

#(C) 2021 by FIZ Karlsruhe - Leibniz Institute for Information Infrastructure.  All rights reserved.
data_25388-ICSD
_database_code_ICSD 25388
_audit_creation_date 1980-01-01
_audit_update_record 2012-08-01
_chemical_name_common 'Sodium heptathiodigermanate'
_chemical_formula_structural 'Na6 Ge2 S7'
_chemical_formula_sum 'Ge2 Na6 S7'
_chemical_name_structure_type Na6Ge2Se7
_exptl_crystal_density_diffrn 2.44
_citation_title

;
Etude structurale de thiocomposes a groupements anioniques de type -pyro-, Na6
X2 S7 (X = Ge, Sn) et Ba3 Sn2 S7
;
loop_
_citation_id
_citation_journal_full
_citation_year
_citation_journal_volume
_citation_page_first
_citation_page_last
_citation_journal_id_ASTM
primary 'Revue de Chimie Minerale' 1974 11 13 26 RVCMA8
loop_
_citation_author_citation_id
_citation_author_name
primary 'Jumas, J.C.'
primary 'Olivier Fourcade, J.'
primary 'Vermot-Gaud-Daniel, F.'
primary 'Ribes, M.'
primary 'Philippot, E.'
primary 'Maurin, M.'
_cell_length_a 9.094(2)
_cell_length_b 10.437(2)
_cell_length_c 15.464(4)
_cell_angle_alpha 90.
_cell_angle_beta 109.49(2)
_cell_angle_gamma 90.
_cell_volume 1383.65
_cell_formula_units_Z 4
_space_group_name_H-M_alt 'C 1 2/c 1'
_space_group_IT_number 15
loop_
_space_group_symop_id
_space_group_symop_operation_xyz
1 'x, -y, z+1/2'
2 '-x, -y, -z'
3 '-x, y, -z+1/2'
4 'x, y, z'
5 'x+1/2, -y+1/2, z+1/2'
6 '-x+1/2, -y+1/2, -z'
7 '-x+1/2, y+1/2, -z+1/2'
8 'x+1/2, y+1/2, z'
loop_
_atom_type_symbol
_atom_type_oxidation_number
Ge4+ 4
S2- -2
Na1+ 1
loop_
_atom_site_label
_atom_site_type_symbol
_atom_site_symmetry_multiplicity
_atom_site_Wyckoff_symbol
_atom_site_fract_x
_atom_site_fract_y
_atom_site_fract_z
_atom_site_B_iso_or_equiv
_atom_site_occupancy
Ge1 Ge4+ 8 f 0.4539(2) 0.1689(1) 0.3603(1) . 1.
S1 S2- 4 e 0.5 0.2884(4) 0.25 . 1.
S2 S2- 8 f 0.7960(4) 0.1258(3) 0.1799(3) . 1.
S3 S2- 8 f 0.4086(4) -.0067(3) 0.1065(3) . 1.
S4 S2- 8 f 0.4765(4) 0.3119(3) 0.0289(2) . 1.
Na1 Na1+ 4 d 0.25 0.25 0.5 . 1.
Na2 Na1+ 4 e 0 0.3285(7) 0.25 . 1.
Na3 Na1+ 8 f 0.1171(8) 0.0283(6) 0.1388(5) . 1.
Na4 Na1+ 8 f 0.2092(7) 0.3954(6) 0.0743(5) . 1.
loop_
_atom_site_aniso_label
_atom_site_aniso_type_symbol
_atom_site_aniso_U_11
_atom_site_aniso_U_22
_atom_site_aniso_U_33
_atom_site_aniso_U_12
_atom_site_aniso_U_13
_atom_site_aniso_U_23
Ge1 Ge4+ 0.0198(4) 0.0137(4) 0.0217(7) -.0001(3) 0.0085(5) -.001(1)
S1 S2- 0.057(2) 0.017(1) 0.033(2) 0 0.030(2) 0
S2 S2- 0.0202(8) 0.023(1) 0.031(2) 0.0010(5) 0.007(1) 0.002(1)
S3 S2- 0.0276(8) 0.017(1) 0.027(1) -.0055(5) 0.010(1) -.001(1)
S4 S2- 0.0248(8) 0.017(1) 0.021(1) 0.0010(5) 0.010(1) 0.004(1)
Na1 Na1+ 0.028(2) 0.035(3) 0.038(4) -.003(2) 0.017(3) -.004(3)
Na2 Na1+ 0.042(3) 0.023(3) 0.030(4) 0 0.001(3) 0
Na3 Na1+ 0.041(2) 0.035(2) 0.031(3) -.001(2) 0.014(2) -.004(2)
Na4 Na1+ 0.028(2) 0.026(2) 0.034(3) -.003(2) 0.013(2) -.006(2)
#End of TTdata_25388-ICSD

File: calcs_Batch_2-uniqueCoords-Input/icsd_cif/ICSD_CollCode2586.cif

#(C) 2021 by FIZ Karlsruhe - Leibniz Institute for Information Infrastructure.  All rights reserved.
data_2586-ICSD
_database_code_ICSD 2586
_audit_creation_date 1980-01-01
_audit_update_record 2012-08-01
_chemical_name_common 'Disodium quartetto-tetrasulfide'
_chemical_formula_structural 'Na2 S4'
_chemical_formula_sum 'Na2 S4'
_chemical_name_structure_type Na2S4
_exptl_crystal_density_diffrn 2.13
_citation_title 'The crystal structure of sodium tetrasulfide, Na2 S4'
loop_
_citation_id
_citation_journal_full
_citation_year
_citation_journal_volume
_citation_page_first
_citation_page_last
_citation_journal_id_ASTM
primary

;
Acta Crystallographica, Section B: Structural Crystallography and Crystal
Chemistry
; 1973 29 1463 1469 ACBCAR
loop_
_citation_author_citation_id
_citation_author_name
primary 'Tegman, R.'
_cell_length_a 9.5965(3)
_cell_length_b 9.5965(3)
_cell_length_c 11.7885(6)
_cell_angle_alpha 90.
_cell_angle_beta 90.
_cell_angle_gamma 90.
_cell_volume 1085.64
_cell_formula_units_Z 8
_space_group_name_H-M_alt 'I -4 2 d'
_space_group_IT_number 122
loop_
_space_group_symop_id
_space_group_symop_operation_xyz
1 '-y, -x+1/2, z+1/4'
2 'y, -x, -z'
3 'y, x+1/2, z+1/4'
4 '-y, x, -z'
5 'x, -y+1/2, -z+1/4'
6 '-x, -y, z'
7 '-x, y+1/2, -z+1/4'
8 'x, y, z'
9 '-y+1/2, -x, z+3/4'
10 'y+1/2, -x+1/2, -z+1/2'
11 'y+1/2, x, z+3/4'
12 '-y+1/2, x+1/2, -z+1/2'
13 'x+1/2, -y, -z+3/4'
14 '-x+1/2, -y+1/2, z+1/2'
15 '-x+1/2, y, -z+3/4'
16 'x+1/2, y+1/2, z+1/2'
loop_
_atom_type_symbol
_atom_type_oxidation_number
Na1+ 1
S1- -1
S0+ 0
loop_
_atom_site_label
_atom_site_type_symbol
_atom_site_symmetry_multiplicity
_atom_site_Wyckoff_symbol
_atom_site_fract_x
_atom_site_fract_y
_atom_site_fract_z
_atom_site_B_iso_or_equiv
_atom_site_occupancy
Na1 Na1+ 8 c 0 0 0.16953(10) . 1.
Na2 Na1+ 8 d 0.27647(12) 0.25 0.125 . 1.
S1 S1- 16 e 0.03373(3) 0.24952(4) 0.29644 . 1.
S2 S0+ 16 e 0.14693(4) 0.11600(4) 0.39956(3) . 1.
loop_
_atom_site_aniso_label
_atom_site_aniso_type_symbol
_atom_site_aniso_beta_11
_atom_site_aniso_beta_22
_atom_site_aniso_beta_33
_atom_site_aniso_beta_12
_atom_site_aniso_beta_13
_atom_site_aniso_beta_23
Na1 Na1+ 0.0056(1) 0.00719(11) 0.00527(7) -.00068(9) 0 0
Na2 Na1+ 0.00926(13) 0.00488(8) 0.00431(6) 0 -.00010(6) 0
S1 S1- 0.00441(3) 0.00513(3) 0.00306(2) 0.00005(3) 0.00038(2) 0.00002(2)
S2 S0+ 0.00393(3) 0.00539(3) 0.00338(2) -.00071(3) 0.00110(2) 0.00001(2)
#End of TTdata_2586-ICSD

File: calcs_Batch_2-uniqueCoords-Input/icsd_cif/ICSD_CollCode42062.cif

#(C) 2021 by FIZ Karlsruhe - Leibniz Institute for Information Infrastructure.  All rights reserved.
data_42062-ICSD
_database_code_ICSD 42062
_audit_creation_date 2000-07-15
_audit_update_record 2006-04-01
_chemical_name_common 'Lithium germanide (1/1)'
_chemical_formula_structural 'Li Ge'
_chemical_formula_sum 'Ge1 Li1'
_chemical_name_structure_type LiSi
_exptl_crystal_density_diffrn 3.85
_citation_title

;
Die Kristallstruktur von Li Ge - ein neuartiger, dreidimensionaler Verband von
Element(IV)-atomen
;
loop_
_citation_id
_citation_journal_full
_citation_year
_citation_journal_volume
_citation_page_first
_citation_page_last
_citation_journal_id_ASTM
primary

;
Zeitschrift fuer Naturforschung, Teil B: Anorganische Chemie, Organische
Chemie, Biochemie, Biophysik, Biologie
; 1969 24 1351 1352 ZENBAX
loop_
_citation_author_citation_id
_citation_author_name
primary 'Menges, E.'
primary 'Hopf, V.'
primary 'Schaefer, H.'
primary 'Weiss, A.'
_cell_length_a 9.75(2)
_cell_length_b 9.75(2)
_cell_length_c 5.78(2)
_cell_angle_alpha 90.
_cell_angle_beta 90.
_cell_angle_gamma 90.
_cell_volume 549.46
_cell_formula_units_Z 16
_space_group_name_H-M_alt 'I 41/a S'
_space_group_IT_number 88
loop_
_space_group_symop_id
_space_group_symop_operation_xyz
1 'y, -x+1/2, z+1/4'
2 '-y, x+1/2, z+1/4'
3 'y, -x, -z'
4 '-y, x, -z'
5 '-x, -y+1/2, -z+1/4'
6 'x, y+1/2, -z+1/4'
7 '-x, -y, z'
8 'x, y, z'
9 'y+1/2, -x, z+3/4'
10 '-y+1/2, x, z+3/4'
11 'y+1/2, -x+1/2, -z+1/2'
12 '-y+1/2, x+1/2, -z+1/2'
13 '-x+1/2, -y, -z+3/4'
14 'x+1/2, y, -z+3/4'
15 '-x+1/2, -y+1/2, z+1/2'
16 'x+1/2, y+1/2, z+1/2'
loop_
_atom_type_symbol
_atom_type_oxidation_number
Ge0+ 0
Li0+ 0
loop_
_atom_site_label
_atom_site_type_symbol
_atom_site_symmetry_multiplicity
_atom_site_Wyckoff_symbol
_atom_site_fract_x
_atom_site_fract_y
_atom_site_fract_z
_atom_site_B_iso_or_equiv
_atom_site_occupancy
Ge1 Ge0+ 16 f 0.199 0.106 0.269 . 1.
Li1 Li0+ 16 f 0.15 0.1 0.82 . 1.
#End of TTdata_42062-ICSD

File: calcs_Batch_2-uniqueCoords-Input/icsd_cif/ICSD_CollCode426906.cif

#(C) 2021 by FIZ Karlsruhe - Leibniz Institute for Information Infrastructure.  All rights reserved.
data_426906-ICSD
_database_code_ICSD 426906
_audit_creation_date 2014-08-01
_chemical_name_common 'Disodium hexathiodiphosphate(V)'
_chemical_formula_structural 'Na2 P2 S6'
_chemical_formula_sum 'Na2 P2 S6'
_exptl_crystal_density_diffrn 2.12
_diffrn_ambient_temperature 298.
_citation_title

;
Synthesis and structural characterization of the alkali thiophosphates Na2 P2
S6, Na4 P2 S6, K4 P2 S6, and Rb4 P2 S6
;
loop_
_citation_id
_citation_journal_full
_citation_year
_citation_journal_volume
_citation_page_first
_citation_page_last
_citation_journal_id_ASTM
primary 'Zeitschrift fuer Anorganische und Allgemeine Chemie (1950) (DE)' 2014
640 689 692 ZAACAB
loop_
_citation_author_citation_id
_citation_author_name
primary 'Kuhn, Alexander'
primary 'Eger, Roland'
primary 'Nuss, Juergen'
primary 'Lotsch, Bettina V.'
_cell_length_a 6.6752(13)
_cell_length_b 7.7968(16)
_cell_length_c 9.0379(18)
_cell_angle_alpha 90.
_cell_angle_beta 90.15(3)
_cell_angle_gamma 90.
_cell_volume 470.37
_cell_formula_units_Z 2
_space_group_name_H-M_alt 'P 1 21/m 1'
_space_group_IT_number 11
loop_
_space_group_symop_id
_space_group_symop_operation_xyz
1 'x, -y+1/2, z'
2 '-x, -y, -z'
3 '-x, y+1/2, -z'
4 'x, y, z'
loop_
_atom_type_symbol
_atom_type_oxidation_number
P5+ 5
S2- -2
Na1+ 1
loop_
_atom_site_label
_atom_site_type_symbol
_atom_site_symmetry_multiplicity
_atom_site_Wyckoff_symbol
_atom_site_fract_x
_atom_site_fract_y
_atom_site_fract_z
_atom_site_U_iso_or_equiv
_atom_site_occupancy
P1 P5+ 2 e 0.78740(5) 0.25 0.61218(4) 0.02434(9) 1
P2 P5+ 2 e 0.67768(6) 0.25 0.92294(4) 0.02631(9) 1
S1 S2- 4 f 0.23384(5) 0.55135(4) 0.22829(3) 0.03170(8) 1
S2 S2- 2 e 0.38372(6) 0.25 0.95122(5) 0.03316(10) 1
S3 S2- 2 e 0.54903(6) 0.25 0.48121(5) 0.03301(10) 1
S4 S2- 2 e 0.85596(7) 0.25 0.09575(5) 0.03776(11) 1
S5 S2- 2 e 0.05022(6) 0.25 0.51243(5) 0.03780(11) 1
Na1 Na1+ 4 f 0.28634(11) 0.01241(9) 0.71003(7) 0.05154(17) 1
loop_
_atom_site_aniso_label
_atom_site_aniso_type_symbol
_atom_site_aniso_U_11
_atom_site_aniso_U_22
_atom_site_aniso_U_33
_atom_site_aniso_U_12
_atom_site_aniso_U_13
_atom_site_aniso_U_23
P1 P5+ 0.02399(16) 0.02702(16) 0.02200(15) 0. 0.00166(11) 0.
P2 P5+ 0.03001(17) 0.02885(17) 0.02006(15) 0. -0.00045(12) 0.
S1 S2- 0.04320(16) 0.02614(13) 0.02577(13) -0.00453(9) 0.00278(10) -0.00159(8)
S2 S2- 0.03079(18) 0.0383(2) 0.03043(18) 0. 0.00400(13) 0.
S3 S2- 0.02860(17) 0.0386(2) 0.03181(18) 0. -0.00573(13) 0.
S4 S2- 0.0409(2) 0.0451(2) 0.02731(17) 0. -0.00935(15) 0.
S5 S2- 0.02920(18) 0.0455(2) 0.0387(2) 0. 0.01124(15) 0.
Na1 Na1+ 0.0725(4) 0.0372(3) 0.0449(3) 0.0009(3) -0.0036(3) -0.0042(2)
#End of TTdata_426906-ICSD

File: calcs_Batch_2-uniqueCoords-Input/icsd_cif/ICSD_CollCode426907.cif

#(C) 2021 by FIZ Karlsruhe - Leibniz Institute for Information Infrastructure.  All rights reserved.
data_426907-ICSD
_database_code_ICSD 426907
_audit_creation_date 2014-08-01
_chemical_name_common 'Tetrasodium hexathiodiphosphate(IV)'
_chemical_formula_structural 'Na4 P2 S6'
_chemical_formula_sum 'Na4 P2 S6'
_exptl_crystal_density_diffrn 2.11
_diffrn_ambient_temperature 293.
_citation_title

;
Synthesis and structural characterization of the alkali thiophosphates Na2 P2
S6, Na4 P2 S6, K4 P2 S6, and Rb4 P2 S6
;
loop_
_citation_id
_citation_journal_full
_citation_year
_citation_journal_volume
_citation_page_first
_citation_page_last
_citation_journal_id_ASTM
primary 'Zeitschrift fuer Anorganische und Allgemeine Chemie (1950) (DE)' 2014
640 689 692 ZAACAB
loop_
_citation_author_citation_id
_citation_author_name
primary 'Kuhn, Alexander'
primary 'Eger, Roland'
primary 'Nuss, Juergen'
primary 'Lotsch, Bettina V.'
_cell_length_a 6.7250(13)
_cell_length_b 11.222(2)
_cell_length_c 7.5417(15)
_cell_angle_alpha 90.
_cell_angle_beta 107.03(3)
_cell_angle_gamma 90.
_cell_volume 544.2
_cell_formula_units_Z 2
_space_group_name_H-M_alt 'C 1 2/m 1'
_space_group_IT_number 12
loop_
_space_group_symop_id
_space_group_symop_operation_xyz
1 '-x, y, -z'
2 '-x, -y, -z'
3 'x, -y, z'
4 'x, y, z'
5 '-x+1/2, y+1/2, -z'
6 '-x+1/2, -y+1/2, -z'
7 'x+1/2, -y+1/2, z'
8 'x+1/2, y+1/2, z'
loop_
_atom_type_symbol
_atom_type_oxidation_number
P4+ 4
S2- -2
Na1+ 1
loop_
_atom_site_label
_atom_site_type_symbol
_atom_site_symmetry_multiplicity
_atom_site_Wyckoff_symbol
_atom_site_fract_x
_atom_site_fract_y
_atom_site_fract_z
_atom_site_U_iso_or_equiv
_atom_site_occupancy
P1 P4+ 4 i 0.5532(2) 0.5 0.15610(18) 0.0145(4) 1
S1 S2- 4 i 0.2942(2) 0.5 0.2414(2) 0.0199(4) 1
S2 S2- 8 j 0.72330(18) 0.34993(8) 0.23122(17) 0.0222(4) 1
Na1 Na1+ 4 g 0.5 0.16273(19) 0. 0.0284(7) 1
Na2 Na1+ 4 h 0.5 0.3153(3) 0.5 0.0361(8) 1
loop_
_atom_site_aniso_label
_atom_site_aniso_type_symbol
_atom_site_aniso_U_11
_atom_site_aniso_U_22
_atom_site_aniso_U_33
_atom_site_aniso_U_12
_atom_site_aniso_U_13
_atom_site_aniso_U_23
P1 P4+ 0.0175(7) 0.0131(5) 0.0136(6) 0. 0.0058(5) 0.
S1 S2- 0.0187(7) 0.0229(6) 0.0201(7) 0. 0.0088(6) 0.
S2 S2- 0.0265(6) 0.0191(5) 0.0219(6) 0.0074(3) 0.0083(4) 0.0039(3)
Na1 Na1+ 0.0292(16) 0.0232(11) 0.0355(18) 0. 0.0134(15) 0.
Na2 Na1+ 0.045(2) 0.0390(14) 0.0295(17) 0. 0.0182(17) 0.
#End of TTdata_426907-ICSD

File: calcs_Batch_2-uniqueCoords-Input/icsd_cif/ICSD_CollCode428764.cif

#(C) 2021 by FIZ Karlsruhe - Leibniz Institute for Information Infrastructure.  All rights reserved.
data_428764-ICSD
_database_code_ICSD 428764
_audit_creation_date 2015-08-01
_chemical_name_common 'Sodium heptaphosphide'
_chemical_formula_structural 'Na P7'
_chemical_formula_sum 'Na1 P7'
_chemical_name_structure_type LiP7
_exptl_crystal_density_diffrn 2.14
_diffrn_ambient_temperature 293.
_citation_title

;
Synthesis, structure, and properties of Na P7, a phosphorus-rich polyphosphide
;
loop_
_citation_id
_citation_journal_full
_citation_year
_citation_journal_volume
_citation_page_first
_citation_page_last
_citation_journal_id_ASTM
primary 'Zeitschrift fuer Anorganische und Allgemeine Chemie' 2015 641 1395 1399
ZAACAB
loop_
_citation_author_citation_id
_citation_author_name
primary 'Grotz, Carolin'
primary 'Koepf, Marianne'
primary 'Baumgartner, Maximilian'
primary 'Jantke, Laura-Alice'
primary 'Raudaschl-Sieber, Gabriele'
primary 'Faessler, Thomas F.'
primary 'Nilges, Tom'
_cell_length_a 14.2265(8)
_cell_length_b 14.2265(8)
_cell_length_c 14.6784(9)
_cell_angle_alpha 90.
_cell_angle_beta 90.
_cell_angle_gamma 90.
_cell_volume 2970.81
_cell_formula_units_Z 16
_space_group_name_H-M_alt 'I 41/a c d S'
_space_group_IT_number 142
loop_
_space_group_symop_id
_space_group_symop_operation_xyz
1 '-y+1/2, -x, z+1/4'
2 'y+1/2, -x, z+3/4'
3 '-y, -x, -z+1/2'
4 'y, -x, -z'
5 'y+1/2, x, z+1/4'
6 '-y+1/2, x, z+3/4'
7 'y, x, -z+1/2'
8 '-y, x, -z'
9 '-x, y+1/2, -z+3/4'
10 '-x, -y+1/2, -z+1/4'
11 '-x, y, z+1/2'
12 '-x, -y, z'
13 'x, -y+1/2, -z+3/4'
14 'x, y+1/2, -z+1/4'
15 'x, -y, z+1/2'
16 'x, y, z'
17 '-y, -x+1/2, z+3/4'
18 'y, -x+1/2, z+1/4'
19 '-y+1/2, -x+1/2, -z'
20 'y+1/2, -x+1/2, -z+1/2'
21 'y, x+1/2, z+3/4'
22 '-y, x+1/2, z+1/4'
23 'y+1/2, x+1/2, -z'
24 '-y+1/2, x+1/2, -z+1/2'
25 '-x+1/2, y, -z+1/4'
26 '-x+1/2, -y, -z+3/4'
27 '-x+1/2, y+1/2, z'
28 '-x+1/2, -y+1/2, z+1/2'
29 'x+1/2, -y, -z+1/4'
30 'x+1/2, y, -z+3/4'
31 'x+1/2, -y+1/2, z'
32 'x+1/2, y+1/2, z+1/2'
loop_
_atom_type_symbol
_atom_type_oxidation_number
P0+ -0.143
Na1+ 1
loop_
_atom_site_label
_atom_site_type_symbol
_atom_site_symmetry_multiplicity
_atom_site_Wyckoff_symbol
_atom_site_fract_x
_atom_site_fract_y
_atom_site_fract_z
_atom_site_U_iso_or_equiv
_atom_site_occupancy
P1 P0+ 16 e 0.75 -0.02668(4) 0.125 0.02474(19) 1
P2 P0+ 32 g 0.80928(3) 0.06803(3) 0.02185(3) 0.02085(13) 1
P3 P0+ 32 g 0.91398(3) 0.17346(3) 0.20090(3) 0.01924(13) 1
P4 P0+ 32 g 0.81738(3) 0.20656(3) 0.08800(3) 0.01809(12) 1
Na1 Na1+ 16 f 0.61263(5) -0.11263(5) 0 0.0350(3) 1
loop_
_atom_site_aniso_label
_atom_site_aniso_type_symbol
_atom_site_aniso_U_11
_atom_site_aniso_U_22
_atom_site_aniso_U_33
_atom_site_aniso_U_12
_atom_site_aniso_U_13
_atom_site_aniso_U_23
P1 P0+ 0.0386(4) 0.0168(3) 0.0188(3) 0 -0.0054(3) 0
P2 P0+ 0.0246(2) 0.0219(2) 0.0161(2) 0.00371(17) -0.00100(17) -0.00234(16)
P3 P0+ 0.0178(2) 0.0253(2) 0.0146(2) 0.00252(17) -0.00051(16) -0.00219(17)
P4 P0+ 0.0206(2) 0.0195(2) 0.01420(19) -0.00192(16) -0.00148(16) 0.00104(16)
Na1 Na1+ 0.0284(3) 0.0284(3) 0.0481(6) -0.0047(4) -0.0039(3) -0.0039(3)
#End of TTdata_428764-ICSD
