Repository: caneparesearch/project_Raman

# project_Raman
Workflow code and output for computing Raman spectroscopy and properties related to lattice vibration using CRYSTAL.

## cif2py
Contains the code that converts CIF files to CRYSTAL input.

## cryoutput_parsing
The code to parse CRYSTAL output.

File: calcs_Batch_2-uniqueCoords-Input/icsd_cif/ICSD_CollCode60078.cif

#(C) 2021 by FIZ Karlsruhe - Leibniz Institute for Information Infrastructure.  All rights reserved.
data_60078-ICSD
_database_code_ICSD 60078
_audit_creation_date 1986-04-14
_audit_update_record 2018-02-01
_chemical_name_common 'Sodium Di-!-mue-phosphido-bis(diphosphidogermanium(IV))'
_chemical_formula_structural 'Na10 Ge2 P6'
_chemical_formula_sum 'Ge2 Na10 P6'
_chemical_name_structure_type Na5GeP3
_exptl_crystal_density_diffrn 2.39
_citation_title

;
Zur Kenntnis von Oligophosphidosilikaten(IV) und -germanaten(IV): Na10Si2P6
und Na10Ge2P6
;
loop_
_citation_id
_citation_journal_full
_citation_year
_citation_journal_volume
_citation_page_first
_citation_page_last
_citation_journal_id_ASTM
primary

;
Zeitschrift fuer Naturforschung, Teil B: Anorganische Chemie, Organische
Chemie
; 1985 40 886 890 ZNBAD2
loop_
_citation_author_citation_id
_citation_author_name
primary 'Eisenmann, B.'
primary 'Somer, M.'
_cell_length_a 13.176(5)
_cell_length_b 7.364(3)
_cell_length_c 8.042(3)
_cell_angle_alpha 90.
_cell_angle_beta 90.26(7)
_cell_angle_gamma 90.
_cell_volume 780.29
_cell_formula_units_Z 2
_space_group_name_H-M_alt 'P 1 21/n 1'
_space_group_IT_number 14
loop_
_space_group_symop_id
_space_group_symop_operation_xyz
1 '-x+1/2, y+1/2, -z+1/2'
2 '-x, -y, -z'
3 'x+1/2, -y+1/2, z+1/2'
4 'x, y, z'
loop_
_atom_type_symbol
_atom_type_oxidation_number
Ge4+ 4
P3- -3
Na1+ 1
loop_
_atom_site_label
_atom_site_type_symbol
_atom_site_symmetry_multiplicity
_atom_site_Wyckoff_symbol
_atom_site_fract_x
_atom_site_fract_y
_atom_site_fract_z
_atom_site_B_iso_or_equiv
_atom_site_occupancy
Ge1 Ge4+ 4 e 0.4143 0.1423(1) 0.9274 . 1.
P1 P3- 4 e 0.4333(1) 0.8151(1) 0.9146(1) . 1.
P2 P3- 4 e 0.4198(1) 0.2616(2) 0.6566(1) . 1.
P3 P3- 4 e 0.2743(1) 0.2353(2) 0.0826(1) . 1.
Na1 Na1+ 4 e 0.2584(2) 0.4942(3) 0.8184(2) . 1.
Na2 Na1+ 4 e 0.4117(2) 0.0155(3) 0.3262(3) . 1.
Na3 Na1+ 4 e 0.5845(2) 0.4671(3) 0.8319(3) . 1.
Na4 Na1+ 4 e 0.2408(1) 0.8491(3) 0.0762(2) . 1.
Na5 Na1+ 4 e 0.4189(1) 0.6648(3) 0.5794(2) . 1.
loop_
_atom_site_aniso_label
_atom_site_aniso_type_symbol
_atom_site_aniso_U_11
_atom_site_aniso_U_22
_atom_site_aniso_U_33
_atom_site_aniso_U_12
_atom_site_aniso_U_13
_atom_site_aniso_U_23
Ge1 Ge4+ 0.0093(2) 0.0105(2) 0.0097(2) -.0001(1) 0.0008(1) 0.0002(1)
P1 P3- 0.0114(4) 0.0114(4) 0.0140(4) -.0008(3) -.0010(3) -.0006(4)
P2 P3- 0.0135(4) 0.0154(5) 0.0110(4) 0.0002(4) 0.0011(3) 0.0028(4)
P3 P3- 0.0122(4) 0.0151(5) 0.0139(4) 0.0013(4) 0.0026(3) -.0006(4)
Na1 Na1+ 0.0292(10) 0.0281(11) 0.0237(9) 0.0096(9) 0.0053(8) 0.0049(8)
Na2 Na1+ 0.0266(10) 0.024(1) 0.0268(10) 0.0041(8) 0.0025(8) 0.0014(8)
Na3 Na1+ 0.0380(12) 0.0299(11) 0.028(1) -.0153(10) -.0107(9) 0.0088(9)
Na4 Na1+ 0.0205(9) 0.0231(9) 0.0177(8) -.0021(7) 0.0027(7) 0.0004(7)
Na5 Na1+ 0.0186(8) 0.0268(10) 0.0197(8) -.0009(8) 0.0023(7) 0.0002(8)
#End of TTdata_60078-ICSD

File: calcs_Batch_2-uniqueCoords-Input/icsd_cif/ICSD_CollCode60774.cif

#(C) 2021 by FIZ Karlsruhe - Leibniz Institute for Information Infrastructure.  All rights reserved.
data_60774-ICSD
_database_code_ICSD 60774
_audit_creation_date 1988-02-22
_audit_update_record 2013-02-01
_chemical_name_common 'Trilithium heptaphosphide'
_chemical_formula_structural 'Li3 P7'
_chemical_formula_sum 'Li3 P7'
_exptl_crystal_density_diffrn 2.02
_citation_title
'Trilithiumheptaphosphid Li3P7: Darstellung, Struktur und Eigenschaften'
loop_
_citation_id
_citation_journal_full
_citation_year
_citation_journal_volume
_citation_page_first
_citation_page_last
_citation_journal_id_ASTM
primary 'Zeitschrift fuer Anorganische und Allgemeine Chemie (1950) (DE)' 1986
539 95 109 ZAACAB
loop_
_citation_author_citation_id
_citation_author_name
primary 'Manriquez, V.'
primary 'Hoenle, W.'
primary 'von Schnering, H.G.'
_cell_length_a 9.742(1)
_cell_length_b 10.535(1)
_cell_length_c 7.596(1)
_cell_angle_alpha 90.
_cell_angle_beta 90.
_cell_angle_gamma 90.
_cell_volume 779.59
_cell_formula_units_Z 4
_space_group_name_H-M_alt 'P 21 21 21'
_space_group_IT_number 19
loop_
_space_group_symop_id
_space_group_symop_operation_xyz
1 '-x, y+1/2, -z+1/2'
2 'x+1/2, -y+1/2, -z'
3 '-x+1/2, -y, z+1/2'
4 'x, y, z'
loop_
_atom_type_symbol
_atom_type_oxidation_number
P0+ -0.43
Li1+ 1
loop_
_atom_site_label
_atom_site_type_symbol
_atom_site_symmetry_multiplicity
_atom_site_Wyckoff_symbol
_atom_site_fract_x
_atom_site_fract_y
_atom_site_fract_z
_atom_site_B_iso_or_equiv
_atom_site_occupancy
P1 P0+ 4 a -.0712(1) 0.2338(1) 0.5324(2) . 1.
P2 P0+ 4 a -.2174(1) 0.4960(1) 0.3708(2) . 1.
P3 P0+ 4 a 0.0732(1) 0.3811(1) 0.1827(1) . 1.
P4 P0+ 4 a -.1251(1) 0.3194(1) 0.2803(1) . 1.
P5 P0+ 4 a 0.0499(1) 0.3866(1) 0.6362(1) . 1.
P6 P0+ 4 a -.0537(1) 0.5648(1) 0.5335(1) . 1.
P7 P0+ 4 a 0.1373(1) 0.4926(1) 0.4054(2) . 1.
Li1 Li1+ 4 a -.3007(8) 0.1942(7) 0.094(1) . 1.
Li2 Li1+ 4 a -.0253(9) 0.5150(8) -.064(1) . 1.
Li3 Li1+ 4 a -.3068(9) 0.3160(8) 0.651(1) . 1.
loop_
_atom_site_aniso_label
_atom_site_aniso_type_symbol
_atom_site_aniso_U_11
_atom_site_aniso_U_22
_atom_site_aniso_U_33
_atom_site_aniso_U_12
_atom_site_aniso_U_13
_atom_site_aniso_U_23
P1 P0+ 0.026 0.0184 0.0277 0.0023 -.0016 -.0011
P2 P0+ 0.021 0.0231 0.03 -.0032 -.0035 0.0041
P3 P0+ 0.0219 0.0278 0.022 -.0037 0.0033 -.0017
P4 P0+ 0.0194 0.0194 0.0237 -.0028 -.002 -.0008
P5 P0+ 0.0245 0.0233 0.0208 0.0006 -.0036 -.0011
P6 P0+ 0.0254 0.0182 0.0245 -.003 0 0.0004
P7 P0+ 0.021 0.0253 0.0258 -.0019 0.0004 -.0055
Li1 Li1+ 0.0338 0.035 0.0326 -.0027 -.0022 -.0049
Li2 Li1+ 0.0427 0.0292 0.0604 -.0061 -.0159 0.0004
Li3 Li1+ 0.0411 0.0402 0.0402 0.0013 0.0005 0.0043
#End of TTdata_60774-ICSD

File: calcs_Batch_2-uniqueCoords-Input/icsd_cif/ICSD_CollCode73173.cif

#(C) 2021 by FIZ Karlsruhe - Leibniz Institute for Information Infrastructure.  All rights reserved.
data_73173-ICSD
_database_code_ICSD 73173
_audit_creation_date 1994-06-30
_audit_update_record 2013-02-01
_chemical_name_common 'Disodium persulfide - beta, HT'
_chemical_formula_structural 'Na2 S2'
_chemical_formula_sum 'Na2 S2'
_chemical_name_structure_type Li2O2
_exptl_crystal_density_diffrn 2.05
_citation_title

;
Zur Kenntnis der Dialkalimetalldichalkogenide beta-Na2 S2, K2 S2, alpha-Rb2
S2, beta-Rb2 S22, K2 Se2, Rb2 Se2, alpha-K2 Te2, beta-K2 Te2 und Rb2 Te2
;
loop_
_citation_id
_citation_journal_full
_citation_year
_citation_journal_volume
_citation_page_first
_citation_page_last
_citation_journal_id_ASTM
primary 'Zeitschrift fuer Anorganische und Allgemeine Chemie (1950) (DE)' 1993
619 476 488 ZAACAB
loop_
_citation_author_citation_id
_citation_author_name
primary 'Boettcher, P.'
primary 'Getzschmann, J.'
primary 'Keller, R.'
_cell_length_a 4.489(2)
_cell_length_b 4.489(2)
_cell_length_c 10.227(2)
_cell_angle_alpha 90.
_cell_angle_beta 90.
_cell_angle_gamma 120.
_cell_volume 178.48
_cell_formula_units_Z 2
_space_group_name_H-M_alt 'P 63/m m c'
_space_group_IT_number 194
loop_
_space_group_symop_id
_space_group_symop_operation_xyz
1 'x, x-y, -z+1/2'
2 '-x+y, y, -z+1/2'
3 '-y, -x, -z+1/2'
4 '-x+y, -x, -z+1/2'
5 '-y, x-y, -z+1/2'
6 'x, y, -z+1/2'
7 '-x, -x+y, z+1/2'
8 'x-y, -y, z+1/2'
9 'y, x, z+1/2'
10 'x-y, x, z+1/2'
11 'y, -x+y, z+1/2'
12 '-x, -y, z+1/2'
13 '-x, -x+y, -z'
14 'x-y, -y, -z'
15 'y, x, -z'
16 'x-y, x, -z'
17 'y, -x+y, -z'
18 '-x, -y, -z'
19 'x, x-y, z'
20 '-x+y, y, z'
21 '-y, -x, z'
22 '-x+y, -x, z'
23 '-y, x-y, z'
24 'x, y, z'
loop_
_atom_type_symbol
_atom_type_oxidation_number
Na1+ 1
S1- -1
loop_
_atom_site_label
_atom_site_type_symbol
_atom_site_symmetry_multiplicity
_atom_site_Wyckoff_symbol
_atom_site_fract_x
_atom_site_fract_y
_atom_site_fract_z
_atom_site_B_iso_or_equiv
_atom_site_occupancy
Na1 Na1+ 2 a 0 0 0 . 1.
Na2 Na1+ 2 c 0.3333 0.6667 0.25 . 1.
S1 S1- 4 f 0.3333 0.6667 0.6445(1) . 1.
loop_
_atom_site_aniso_label
_atom_site_aniso_type_symbol
_atom_site_aniso_U_11
_atom_site_aniso_U_22
_atom_site_aniso_U_33
_atom_site_aniso_U_12
_atom_site_aniso_U_13
_atom_site_aniso_U_23
Na1 Na1+ 0.0230(4) 0.0230(4) 0.0228(4) 0.0115(2) 0 0
Na2 Na1+ 0.0171(4) 0.0171(4) 0.0283(7) 0.0086(2) 0 0
S1 S1- 0.0176(2) 0.0176(2) 0.0154(3) 0.0088(1) 0 0
#End of TTdata_73173-ICSD

File: calcs_Batch_2-uniqueCoords-Input/icsd_cif/ICSD_CollCode95649.cif

#(C) 2021 by FIZ Karlsruhe - Leibniz Institute for Information Infrastructure.  All rights reserved.
data_95649-ICSD
_database_code_ICSD 95649
_audit_creation_date 2003-10-01
_chemical_name_common 'Tetralithium germanium sulfide'
_chemical_formula_structural 'Li4 Ge S4'
_chemical_formula_sum 'Ge1 Li4 S4'
_exptl_crystal_density_diffrn 2.27
_citation_title 'Structure of the thio-LISICON, Li4 Ge S4'
loop_
_citation_id
_citation_journal_full
_citation_year
_citation_journal_volume
_citation_page_first
_citation_page_last
_citation_journal_id_ASTM
primary 'Solid State Ionics' 2002 154 789 794 SSIOD3
loop_
_citation_author_citation_id
_citation_author_name
primary 'Murayama, M.'
primary 'Kanno, R.'
primary 'Kawamoto, Y.'
primary 'Kamiyama, T.'
_cell_length_a 14.0340(3)
_cell_length_b 7.7548(2)
_cell_length_c 6.15023(17)
_cell_angle_alpha 90
_cell_angle_beta 90
_cell_angle_gamma 90
_cell_volume 669.33
_cell_formula_units_Z 4
_space_group_name_H-M_alt 'P n m a'
_space_group_IT_number 62
loop_
_space_group_symop_id
_space_group_symop_operation_xyz
1 'x+1/2, y, -z+1/2'
2 'x, -y+1/2, z'
3 '-x+1/2, y+1/2, z+1/2'
4 '-x, -y, -z'
5 '-x+1/2, -y, z+1/2'
6 '-x, y+1/2, -z'
7 'x+1/2, -y+1/2, -z+1/2'
8 'x, y, z'
loop_
_atom_type_symbol
_atom_type_oxidation_number
Li1+ 1
Ge4+ 4
S2- -2
loop_
_atom_site_label
_atom_site_type_symbol
_atom_site_symmetry_multiplicity
_atom_site_Wyckoff_symbol
_atom_site_fract_x
_atom_site_fract_y
_atom_site_fract_z
_atom_site_B_iso_or_equiv
_atom_site_occupancy
Li1 Li1+ 4 c 0.4127(6) 0.75 0.3685(12) 2.64(16) 1.
Li2 Li1+ 8 d 0.1768(4) -0.0027(5) 0.3003(9) 3.28(14) 1.
Li3 Li1+ 4 b 0 0 0.5 3.5(2) 1.
Ge1 Ge4+ 4 c 0.41078(12) 0.25 0.3506(2) 1.40(7) 1.
S1 S2- 8 d 0.3428(2) 0.0149(3) 0.2242(5) 1.49(9) 1.
S2 S2- 4 c 0.0871(3) 0.75 0.2034(6) 1.41(9) 1.
S3 S2- 4 c 0.0610(2) 0.25 0.2685(7) 1.70(12) 1.
#End of TTdata_95649-ICSD
