Repository: caneparesearch/project_Raman

# project_Raman
Workflow code and output for computing Raman spectroscopy and properties related to lattice vibration using CRYSTAL.

## cif2py
Contains the code that converts CIF files to CRYSTAL input.

## cryoutput_parsing
The code to parse CRYSTAL output.

File: icsd_cif/ICSD_CollCode156197.cif

#(C) 2021 by FIZ Karlsruhe - Leibniz Institute for Information Infrastructure.  All rights reserved.
data_156197-ICSD
_database_code_ICSD 156197
_audit_creation_date 2007-08-01
_chemical_name_common 'Silicon oxide'
_chemical_formula_structural 'Si O2'
_chemical_formula_sum 'O2 Si1'
_chemical_name_structure_type Quartz(low)#SiO2
_chemical_name_mineral Quartz
_exptl_crystal_density_diffrn 2.64
_citation_title

;
First in situ X-ray identification of coesite and retrograde quartz on a glass
thin section of an ultrahigh-pressure metamorphic rock and their crystal
structure details
;
loop_
_citation_id
_citation_journal_full
_citation_year
_citation_journal_volume
_citation_page_first
_citation_page_last
_citation_journal_id_ASTM
primary 'American Mineralogist' 2007 92 57 63 AMMIAY
loop_
_citation_author_citation_id
_citation_author_name
primary 'Ikuta, D.'
primary 'Kawame, N.'
primary 'Banno, S.'
primary 'Hirajima, T.'
primary 'Ito, K.'
primary 'Rakovan, J.F.'
primary 'Downs, R.T.'
primary 'Tamada, O.'
_cell_length_a 4.918(1)
_cell_length_b 4.918(1)
_cell_length_c 5.407(1)
_cell_angle_alpha 90.
_cell_angle_beta 90.
_cell_angle_gamma 120.
_cell_volume 113.26
_cell_formula_units_Z 3
_space_group_name_H-M_alt 'P 32 2 1'
_space_group_IT_number 154
loop_
_space_group_symop_id
_space_group_symop_operation_xyz
1 '-x, -x+y, -z+2/3'
2 'x-y, -y, -z+1/3'
3 'y, x, -z'
4 '-x+y, -x, z+1/3'
5 '-y, x-y, z+2/3'
6 'x, y, z'
loop_
_atom_type_symbol
_atom_type_oxidation_number
Si4+ 4
O2- -2
loop_
_atom_site_label
_atom_site_type_symbol
_atom_site_symmetry_multiplicity
_atom_site_Wyckoff_symbol
_atom_site_fract_x
_atom_site_fract_y
_atom_site_fract_z
_atom_site_U_iso_or_equiv
_atom_site_occupancy
Si1 Si4+ 3 a 0.4696(2) 0 0.6667 0.0077 1.
O1 O2- 6 c 0.4132(5) 0.2679(4) 0.7858(3) 0.0123 1.
loop_
_atom_site_aniso_label
_atom_site_aniso_type_symbol
_atom_site_aniso_U_11
_atom_site_aniso_U_22
_atom_site_aniso_U_33
_atom_site_aniso_U_12
_atom_site_aniso_U_13
_atom_site_aniso_U_23
Si1 Si4+ 0.0090(5) 0.0069(5) 0.0065(5) 0.0034(3) -0.0002(2) -0.0003(3)
O1 O2- 0.0166(10) 0.0123(11) 0.0113(10) 0.0097(8) -0.0039(8) -0.0036(7)
#End of TTdata_156197-ICSD

File: icsd_cif/ICSD_CollCode300205.cif

#(C) 2021 by FIZ Karlsruhe - Leibniz Institute for Information Infrastructure.  All rights reserved.
data_300205-ICSD
_database_code_ICSD 300205
_audit_creation_date 1991-07-10
_audit_update_record 2005-10-01
_chemical_name_common 'Phosphorus triphosphorus(V) oxide'
_chemical_formula_structural 'P4 O9'
_chemical_formula_sum 'O9 P4'
_chemical_name_structure_type P4O9
_exptl_crystal_density_diffrn 2.64
_citation_title 'Crystal structure of tetraphosphorus nonaoxide'
loop_
_citation_id
_citation_journal_full
_citation_year
_citation_journal_volume
_citation_page_first
_citation_page_last
_citation_journal_id_ASTM
primary 'Zeitschrift fuer Kristallographie' 1991 197 247 248 ZEKRDZ
loop_
_citation_author_citation_id
_citation_author_name
primary 'Lueer, B.'
primary 'Jansen, M.'
_cell_length_a 10.0057(2)
_cell_length_b 10.0057(2)
_cell_length_c 10.0057(2)
_cell_angle_alpha 57.947(2)
_cell_angle_beta 57.947(2)
_cell_angle_gamma 57.947(2)
_cell_volume 674.95
_cell_formula_units_Z 4
_space_group_name_H-M_alt 'R -3 c R'
_space_group_IT_number 167
loop_
_space_group_symop_id
_space_group_symop_operation_xyz
1 '-x+1/2, -z+1/2, -y+1/2'
2 '-z+1/2, -y+1/2, -x+1/2'
3 '-y+1/2, -x+1/2, -z+1/2'
4 'x+1/2, z+1/2, y+1/2'
5 'z+1/2, y+1/2, x+1/2'
6 'y+1/2, x+1/2, z+1/2'
7 '-z, -x, -y'
8 '-y, -z, -x'
9 '-x, -y, -z'
10 'z, x, y'
11 'y, z, x'
12 'x, y, z'
loop_
_atom_type_symbol
_atom_type_oxidation_number
P3+ 3
P5+ 5
O2- -2
loop_
_atom_site_label
_atom_site_type_symbol
_atom_site_symmetry_multiplicity
_atom_site_Wyckoff_symbol
_atom_site_fract_x
_atom_site_fract_y
_atom_site_fract_z
_atom_site_B_iso_or_equiv
_atom_site_occupancy
P1 P3+ 4 c 0.4257(1) 0.4257(1) 0.4257(1) . 1.
P2 P5+ 12 f 0.19904(6) 0.27058(6) 0.51855(7) . 1.
O1 O2- 12 f 0.2745(2) 0.3412(2) 0.5606(2) . 1.
O2 O2- 12 f 0.1444(2) 0.4258(2) 0.3615(2) . 1.
O3 O2- 12 f 0.0680(2) 0.2049(2) 0.6496(2) . 1.
#End of TTdata_300205-ICSD

File: icsd_cif/ICSD_CollCode40204.cif

#(C) 2021 by FIZ Karlsruhe - Leibniz Institute for Information Infrastructure.  All rights reserved.
data_40204-ICSD
_database_code_ICSD 40204
_audit_creation_date 1999-11-30
_audit_update_record 2007-04-01
_chemical_name_common 'Phosphorus selenide (4/3) - alpha''
_chemical_formula_structural 'P4 Se3'
_chemical_formula_sum 'P4 Se3'
_chemical_name_structure_type P4S3
_exptl_crystal_density_diffrn 3.21
_citation_title

;
A new polymorph of tetraphosphorus triselenide, alpha'P4 Se3: An x-ray, Raman,
and XPS study of the normal crystalline phases and a DSC study of the
crystalline and the orientationally disordered phases of P4 Se3
;
loop_
_citation_id
_citation_journal_full
_citation_year
_citation_journal_volume
_citation_page_first
_citation_page_last
_citation_journal_id_ASTM
primary 'Inorganic Chemistry' 1990 29 2889 2894 INOCAJ
loop_
_citation_author_citation_id
_citation_author_name
primary 'Rollo, J.R.'
primary 'Burns, G.R.'
primary 'Robinson, W.T.'
primary 'Clark, R.J.H.'
primary 'Dawes, H.M.'
primary 'Hursthouse, M.B.'
_cell_length_a 10.977(3)
_cell_length_b 9.845(3)
_cell_length_c 13.803(5)
_cell_angle_alpha 90.
_cell_angle_beta 90.
_cell_angle_gamma 90.
_cell_volume 1491.67
_cell_formula_units_Z 8
_space_group_name_H-M_alt 'P n m a'
_space_group_IT_number 62
loop_
_space_group_symop_id
_space_group_symop_operation_xyz
1 'x+1/2, y, -z+1/2'
2 'x, -y+1/2, z'
3 '-x+1/2, y+1/2, z+1/2'
4 '-x, -y, -z'
5 '-x+1/2, -y, z+1/2'
6 '-x, y+1/2, -z'
7 'x+1/2, -y+1/2, -z+1/2'
8 'x, y, z'
loop_
_atom_type_symbol
_atom_type_oxidation_number
Se0+ 0
P0+ 0
loop_
_atom_site_label
_atom_site_type_symbol
_atom_site_symmetry_multiplicity
_atom_site_Wyckoff_symbol
_atom_site_fract_x
_atom_site_fract_y
_atom_site_fract_z
_atom_site_U_iso_or_equiv
_atom_site_occupancy
Se1 Se0+ 8 d -.5568(1) 0.0761(2) 0.8665(1) 0.052(1) 1.
Se2 Se0+ 4 c -.3311(2) 0.25 0.9812(1) 0.047(1) 1.
Se3 Se0+ 8 d -.1538(1) 0.5769(2) 0.9777(1) 0.047(1) 1.
Se4 Se0+ 4 c 0.0674(2) 0.75 0.8554(1) 0.048(1) 1.
P1 P0+ 8 d -.4270(4) 0.1377(4) 0.7503(3) 0.053(1) 1.
P2 P0+ 4 c -.2781(4) 0.25 0.8246(4) 0.054(2) 1.
P3 P0+ 4 c -.5331(4) 0.25 0.9696(3) 0.041(2) 1.
P4 P0+ 8 d -.2379(3) 0.6371(4) 0.8375(3) 0.048(1) 1.
P5 P0+ 4 c -.0948(5) 0.75 0.7584(4) 0.055(2) 1.
P6 P0+ 4 c -.0241(4) 0.75 0.0000(3) 0.040(2) 1.
#End of TTdata_40204-ICSD

File: icsd_cif/ICSD_CollCode406625.cif

#(C) 2021 by FIZ Karlsruhe - Leibniz Institute for Information Infrastructure.  All rights reserved.
data_406625-ICSD
_database_code_ICSD 406625
_audit_creation_date 1997-11-10
_chemical_name_common 'Hexaoxatetraphosphatricyclodecan dioxide'
_chemical_formula_structural '(P4 O6) O2'
_chemical_formula_sum 'O8 P4'
_chemical_name_structure_type P4O8
_exptl_crystal_density_diffrn 2.47
_diffrn_ambient_temperature 296.
_citation_title 'Darstellung und Kristallstruktur von P4 O8'
loop_
_citation_id
_citation_journal_full
_citation_year
_citation_journal_volume
_citation_page_first
_citation_page_last
_citation_journal_id_ASTM
primary 'Zeitschrift fuer Naturforschung, B: A Journal of Chemical Sciences'
1997 52 906 910 ZNBSEN
loop_
_citation_author_citation_id
_citation_author_name
primary 'Jansen, M.'
primary 'Strojek, S.'
_cell_length_a 9.700(2)
_cell_length_b 10.179(2)
_cell_length_c 6.923(1)
_cell_angle_alpha 90.
_cell_angle_beta 96.95(2)
_cell_angle_gamma 90.
_cell_volume 678.53
_cell_formula_units_Z 4
_space_group_name_H-M_alt 'C 1 2/c 1'
_space_group_IT_number 15
loop_
_space_group_symop_id
_space_group_symop_operation_xyz
1 'x, -y, z+1/2'
2 '-x, -y, -z'
3 '-x, y, -z+1/2'
4 'x, y, z'
5 'x+1/2, -y+1/2, z+1/2'
6 '-x+1/2, -y+1/2, -z'
7 '-x+1/2, y+1/2, -z+1/2'
8 'x+1/2, y+1/2, z'
loop_
_atom_type_symbol
_atom_type_oxidation_number
P3+ 3
P5+ 5
O2- -2
loop_
_atom_site_label
_atom_site_type_symbol
_atom_site_symmetry_multiplicity
_atom_site_Wyckoff_symbol
_atom_site_fract_x
_atom_site_fract_y
_atom_site_fract_z
_atom_site_B_iso_or_equiv
_atom_site_occupancy
P1 P3+ 8 f 0.03912(7) 0.31649(7) 0.05083(10) . 1.
P2 P5+ 8 f 0.14065(7) 0.11536(7) 0.32498(10) . 1.
O1 O2- 4 e 0 0.3831(2) 0.25 . 1.
O2 O2- 4 e 0 0.0379(2) 0.25 . 1.
O3 O2- 8 f 0.0926(2) 0.2085(2) 0.4865(3) . 1.
O4 O2- 8 f 0.1592(2) 0.2104(2) 0.1501(3) . 1.
O5 O2- 8 f 0.2552(3) 0.0306(2) 0.3890(4) . 1.
loop_
_atom_site_aniso_label
_atom_site_aniso_type_symbol
_atom_site_aniso_U_11
_atom_site_aniso_U_22
_atom_site_aniso_U_33
_atom_site_aniso_U_12
_atom_site_aniso_U_13
_atom_site_aniso_U_23
P1 P3+ 0.0275(3) 0.0299(3) 0.0352(4) -.0015(3) 0.0038(3) 0.0095(3)
P2 P5+ 0.0277(3) 0.0248(3) 0.0353(4) 0.0064(3) 0.0016(3) 0.0029(3)
O1 O2- 0.0266(12) 0.0198(11) 0.0434(15) 0 0.0004(11) 0
O2 O2- 0.0351(14) 0.0189(11) 0.0401(15) 0 0.0014(11) 0
O3 O2- 0.0284(9) 0.0307(9) 0.0300(9) 0.0023(7) -.0007(7) 0.0002(8)
O4 O2- 0.0239(8) 0.0334(10) 0.0392(10) 0.0045(7) 0.0093(7) 0.0063(8)
O5 O2- 0.0443(12) 0.0423(12) 0.0624(15) 0.021(1) -.0012(11) 0.0065(11)
#End of TTdata_406625-ICSD

File: icsd_cif/ICSD_CollCode423037.cif

#(C) 2021 by FIZ Karlsruhe - Leibniz Institute for Information Infrastructure.  All rights reserved.
data_423037-ICSD
_database_code_ICSD 423037
_audit_creation_date 2012-02-01
_chemical_name_common 'Tetraphosphorus hexasulfide - gamma'
_chemical_formula_structural 'P4 S6'
_chemical_formula_sum 'P4 S6'
_chemical_name_structure_type P4O6
_exptl_crystal_density_diffrn 2.19
_diffrn_ambient_temperature 293.
_citation_title 'The crystal and molecular structure of gamma P4 S6'
loop_
_citation_id
_citation_journal_full
_citation_year
_citation_journal_volume
_citation_page_first
_citation_page_last
_citation_journal_id_ASTM
primary 'Zeitschrift fuer Anorganische und Allgemeine Chemie (1950) (DE)' 2011
637 1507 1510 ZAACAB
loop_
_citation_author_citation_id
_citation_author_name
primary 'Roedl, T.'
primary 'Pfitzner, A.'
primary 'Baumer, V.N.'
primary 'Slobodyanik, N.S.'
primary 'Shishkin, O.V.'
_cell_length_a 6.627(3)
_cell_length_b 10.504(7)
_cell_length_c 6.878(3)
_cell_angle_alpha 90.
_cell_angle_beta 90.18(4)
_cell_angle_gamma 90.
_cell_volume 478.78
_cell_formula_units_Z 2
_space_group_name_H-M_alt 'P 1 21/m 1'
_space_group_IT_number 11
loop_
_space_group_symop_id
_space_group_symop_operation_xyz
1 'x, -y+1/2, z'
2 '-x, -y, -z'
3 '-x, y+1/2, -z'
4 'x, y, z'
loop_
_atom_type_symbol
_atom_type_oxidation_number
P3+ 3
S2- -2
loop_
_atom_site_label
_atom_site_type_symbol
_atom_site_symmetry_multiplicity
_atom_site_Wyckoff_symbol
_atom_site_fract_x
_atom_site_fract_y
_atom_site_fract_z
_atom_site_U_iso_or_equiv
_atom_site_occupancy
P1 P3+ 4 f 0.2485(3) 0.1118(2) 0.2612(4) 0.0402(6) 1
P2 P3+ 2 e 0.2046(5) 0.25 0.5084(5) 0.0442(8) 1
P3 P3+ 2 e 0.6795(5) 0.25 0.3851(6) 0.0531(10) 1
S1 S2- 4 f 0.1055(3) 0.5460(2) 0.2492(4) 0.0512(6) 1
S2 S2- 4 f 0.5638(3) 0.0890(2) 0.2396(4) 0.0526(7) 1
S3 S2- 2 e 0.1533(6) 0.25 0.0562(6) 0.0543(9) 1
S4 S2- 2 e 0.4878(5) 0.25 0.6368(6) 0.0534(9) 1
loop_
_atom_site_aniso_label
_atom_site_aniso_type_symbol
_atom_site_aniso_U_11
_atom_site_aniso_U_22
_atom_site_aniso_U_33
_atom_site_aniso_U_12
_atom_site_aniso_U_13
_atom_site_aniso_U_23
P1 P3+ 0.0351(10) 0.0391(10) 0.0463(13) -0.0017(8) -0.0011(10) -0.0022(10)
P2 P3+ 0.0394(16) 0.0411(16) 0.052(2) 0. 0.0052(14) 0.
P3 P3+ 0.0303(16) 0.055(2) 0.074(3) 0. 0.0000(15) 0.
S1 S2- 0.0474(12) 0.0432(11) 0.0629(15) 0.0075(9) -0.0076(12) 0.0000(12)
S2 S2- 0.0347(11) 0.0479(12) 0.0752(17) 0.0047(9) 0.0031(11) -0.0083(12)
S3 S2- 0.059(2) 0.0448(17) 0.059(2) 0. -0.0225(17) 0.
S4 S2- 0.0446(17) 0.058(2) 0.058(2) 0. -0.0121(16) 0.
#End of TTdata_423037-ICSD

File: icsd_cif/ICSD_CollCode66020.cif

#(C) 2021 by FIZ Karlsruhe - Leibniz Institute for Information Infrastructure.  All rights reserved.
data_66020-ICSD
_database_code_ICSD 66020
_audit_creation_date 1990-12-27
_audit_update_record 2011-08-01
_chemical_name_common 'Tetraphosphorus nonasulfide'
_chemical_formula_structural 'P4 S9'
_chemical_formula_sum 'P4 S9'
_exptl_crystal_density_diffrn 2.11
_citation_title
'Ueber die Struktur einer neuen Modifikation des Phosphorsulfids P4 S9'
loop_
_citation_id
_citation_journal_full
_citation_year
_citation_journal_volume
_citation_page_first
_citation_page_last
_citation_journal_id_ASTM
primary 'Zeitschrift fuer Anorganische und Allgemeine Chemie (1950) (DE)' 1990
588 139 146 ZAACAB
loop_
_citation_author_citation_id
_citation_author_name
primary 'Wallis, B.'
primary 'Wolf, G.U.'
primary 'Leibnitz, P.'
_cell_length_a 8.555(2)
_cell_length_b 12.637(5)
_cell_length_c 12.453(4)
_cell_angle_alpha 90.
_cell_angle_beta 104.94(2)
_cell_angle_gamma 90.
_cell_volume 1300.78
_cell_formula_units_Z 4
_space_group_name_H-M_alt 'P 1 21/n 1'
_space_group_IT_number 14
loop_
_space_group_symop_id
_space_group_symop_operation_xyz
1 '-x+1/2, y+1/2, -z+1/2'
2 '-x, -y, -z'
3 'x+1/2, -y+1/2, z+1/2'
4 'x, y, z'
loop_
_atom_type_symbol
_atom_type_oxidation_number
S2- -2
P3+ 3
P5+ 5
loop_
_atom_site_label
_atom_site_type_symbol
_atom_site_symmetry_multiplicity
_atom_site_Wyckoff_symbol
_atom_site_fract_x
_atom_site_fract_y
_atom_site_fract_z
_atom_site_B_iso_or_equiv
_atom_site_occupancy
S1 S2- 4 e 0.8844(2) 0.3339(1) 0.3557(1) 2.84(3) 1.
S2 S2- 4 e 0.6688(2) 0.2805(1) 0.6738(1) 3.21(4) 1.
S3 S2- 4 e 0.9001(2) 0.4779(1) 0.7965(1) 3.29(4) 1.
S4 S2- 4 e 0.5086(2) 0.2953(1) 0.3967(1) 3.11(4) 1.
S5 S2- 4 e 0.7420(2) 0.4975(1) 0.5288(1) 2.79(3) 1.
S6 S2- 4 e 0.5882(2) 0.4991(2) 0.2595(2) 4.04(4) 1.
S7 S2- 4 e 0.0457(2) 0.3236(1) 0.6370(1) 2.65(3) 1.
S8 S2- 4 e 0.8116(2) 0.1198(2) 0.5008(2) 3.44(4) 1.
S9 S2- 4 e 0.1724(2) 0.1682(2) 0.4694(2) 3.95(4) 1.
P1 P3+ 4 e 0.6017(2) 0.1891(2) 0.5276(2) 3.12(4) 1.
P2 P5+ 4 e 0.9809(2) 0.2336(1) 0.4911(1) 2.47(3) 1.
P3 P5+ 4 e 0.6777(2) 0.4077(1) 0.3817(1) 2.53(3) 1.
P4 P5+ 4 e 0.8374(2) 0.3958(1) 0.6623(1) 2.31(3) 1.
#End of TTdata_66020-ICSD

File: icsd_cif/ICSD_CollCode74546.cif

#(C) 2021 by FIZ Karlsruhe - Leibniz Institute for Information Infrastructure.  All rights reserved.
data_74546-ICSD
_database_code_ICSD 74546
_audit_creation_date 1995-10-17
_audit_update_record 2016-02-01
_chemical_name_common Pentaselena-diphospha-bicyclo-heptane
_chemical_formula_structural 'P2 Se5'
_chemical_formula_sum 'P2 Se5'
_exptl_crystal_density_diffrn 4.02
_diffrn_ambient_temperature 295.
_citation_title P2Se5
loop_
_citation_id
_citation_journal_full
_citation_year
_citation_journal_volume
_citation_page_first
_citation_page_last
_citation_journal_id_ASTM
primary 'Acta Crystallographica, Section C: Crystal Structure Communications'
1994 50 659 661 ACSCEE
loop_
_citation_author_citation_id
_citation_author_name
primary 'Blachnik, R.'
primary 'Loennecke, P.'
primary 'Boldt, K.'
primary 'Engelen, B.'
_cell_length_a 6.944(1)
_cell_length_b 20.420(2)
_cell_length_c 5.836(1)
_cell_angle_alpha 90.
_cell_angle_beta 114.15(1)
_cell_angle_gamma 90.
_cell_volume 755.1
_cell_formula_units_Z 4
_space_group_name_H-M_alt 'P 1 21/c 1'
_space_group_IT_number 14
loop_
_space_group_symop_id
_space_group_symop_operation_xyz
1 'x, -y+1/2, z+1/2'
2 '-x, -y, -z'
3 '-x, y+1/2, -z+1/2'
4 'x, y, z'
loop_
_atom_type_symbol
_atom_type_oxidation_number
P3+ 3
Se1- -1
Se2- -2
loop_
_atom_site_label
_atom_site_type_symbol
_atom_site_symmetry_multiplicity
_atom_site_Wyckoff_symbol
_atom_site_fract_x
_atom_site_fract_y
_atom_site_fract_z
_atom_site_B_iso_or_equiv
_atom_site_occupancy
P1 P3+ 4 e 0.2737(3) 0.3332(1) 0.3043(3) . 1.
P2 P3+ 4 e 0.2835(3) 0.4538(1) 0.7034(3) . 1.
Se1 Se1- 4 e 0.5584(1) 0.30816(4) 0.6571(2) . 1.
Se2 Se1- 4 e 0.5705(1) 0.39515(4) 0.9359(1) . 1.
Se3 Se1- 4 e -.0041(1) 0.39659(5) 0.6653(1) . 1.
Se4 Se1- 4 e -.0050(1) 0.30920(4) 0.3925(2) . 1.
Se5 Se2- 4 e 0.2733(1) 0.44310(4) 0.3178(1) . 1.
loop_
_atom_site_aniso_label
_atom_site_aniso_type_symbol
_atom_site_aniso_U_11
_atom_site_aniso_U_22
_atom_site_aniso_U_33
_atom_site_aniso_U_12
_atom_site_aniso_U_13
_atom_site_aniso_U_23
P1 P3+ 0.0348(7) 0.0254(9) 0.0354(8) -.0017(8) 0.0157(6) -.0075(8)
P2 P3+ 0.0299(7) 0.023(1) 0.0258(7) 0.0027(7) 0.0112(5) -.0032(7)
Se1 Se1- 0.0215(2) 0.0243(4) 0.0593(4) 0.0037(3) 0.0134(2) 0.0007(4)
Se2 Se1- 0.0255(3) 0.0451(5) 0.0282(3) 0.0043(3) 0.0074(2) 0.0015(3)
Se3 Se1- 0.0249(2) 0.0514(5) 0.0362(3) 0.0023(3) 0.0155(2) 0.0027(4)
Se4 Se1- 0.0211(3) 0.0269(4) 0.0550(4) -.0036(3) 0.0078(2) 0.0034(4)
Se5 Se2- 0.0508(3) 0.0260(4) 0.0309(3) -.0037(3) 0.0205(2) 0.0011(3)
#End of TTdata_74546-ICSD

File: icsd_cif/ICSD_CollCode74878.cif

#(C) 2021 by FIZ Karlsruhe - Leibniz Institute for Information Infrastructure.  All rights reserved.
data_74878-ICSD
_database_code_ICSD 74878
_audit_creation_date 1995-10-17
_audit_update_record 2006-04-01
_chemical_name_common 'Phosphorus selenide (4/4)'
_chemical_formula_structural 'P4 Se4'
_chemical_formula_sum 'P4 Se4'
_exptl_crystal_density_diffrn 3.49
_citation_title

;
Darstellung und Kristallstruktur des ersten polymeren Phosphorselenids
catena-(P4 Se4)x
;
loop_
_citation_id
_citation_journal_full
_citation_year
_citation_journal_volume
_citation_page_first
_citation_page_last
_citation_journal_id_ASTM
primary 'Zeitschrift fuer Anorganische und Allgemeine Chemie (1950) (DE)' 1994
620 1832 1836 ZAACAB
loop_
_citation_author_citation_id
_citation_author_name
primary 'Ruck, M.'
_cell_length_a 11.192(3)
_cell_length_b 7.282(2)
_cell_length_c 11.425(3)
_cell_angle_alpha 90.
_cell_angle_beta 115.91(2)
_cell_angle_gamma 90.
_cell_volume 837.54
_cell_formula_units_Z 4
_space_group_name_H-M_alt 'P 1 21/c 1'
_space_group_IT_number 14
loop_
_space_group_symop_id
_space_group_symop_operation_xyz
1 'x, -y+1/2, z+1/2'
2 '-x, -y, -z'
3 '-x, y+1/2, -z+1/2'
4 'x, y, z'
loop_
_atom_type_symbol
_atom_type_oxidation_number
Se0+ 0
P0+ 0
loop_
_atom_site_label
_atom_site_type_symbol
_atom_site_symmetry_multiplicity
_atom_site_Wyckoff_symbol
_atom_site_fract_x
_atom_site_fract_y
_atom_site_fract_z
_atom_site_B_iso_or_equiv
_atom_site_occupancy
Se1 Se0+ 4 e 0.39573(3) 0.71664(5) 0.38682(4) . 1.
Se2 Se0+ 4 e 0.06339(3) 0.60651(5) 0.17278(4) . 1.
Se3 Se0+ 4 e 0.30404(4) 0.44737(5) 0.07388(4) . 1.
Se4 Se0+ 4 e 0.17404(3) 0.08132(5) 0.19576(4) . 1.
P1 P0+ 4 e 0.32476(8) 0.8713(1) 0.1945(1) . 1.
P2 P0+ 4 e 0.17123(8) 0.6913(1) 0.05493(9) . 1.
P3 P0+ 4 e 0.33208(9) 0.3058(1) 0.2615(1) . 1.
P4 P0+ 4 e 0.2392(1) 0.4947(1) 0.3477(1) . 1.
loop_
_atom_site_aniso_label
_atom_site_aniso_type_symbol
_atom_site_aniso_U_11
_atom_site_aniso_U_22
_atom_site_aniso_U_33
_atom_site_aniso_U_12
_atom_site_aniso_U_13
_atom_site_aniso_U_23
Se1 Se0+ 0.0357(2) 0.0245(2) 0.0262(2) -0.0009(1) 0.0055(2) -0.0035(2)
Se2 Se0+ 0.0292(2) 0.0319(2) 0.0419(2) -0.0066(1) 0.0182(2) -0.0076(2)
Se3 Se0+ 0.0442(2) 0.0230(2) 0.0319(2) 0.0054(1) 0.0215(2) 0.0010(2)
Se4 Se0+ 0.0335(2) 0.0192(2) 0.0455(3) 0.0006(1) 0.0198(2) -0.0019(2)
P1 P0+ 0.0278(4) 0.0178(4) 0.0332(5) -0.0015(3) 0.0144(4) -0.0006(4)
P2 P0+ 0.0301(4) 0.0212(4) 0.0242(5) 0.0008(3) 0.0086(3) -0.0001(4)
P3 P0+ 0.0348(4) 0.0168(4) 0.0289(5) 0.0007(3) 0.0101(4) 0.0008(4)
P4 P0+ 0.0517(5) 0.0224(4) 0.0293(5) -0.0041(4) 0.0218(4) -0.0019(4)
#End of TTdata_74878-ICSD

File: icsd_cif/ICSD_CollCode82688.cif

#(C) 2021 by FIZ Karlsruhe - Leibniz Institute for Information Infrastructure.  All rights reserved.
data_82688-ICSD
_database_code_ICSD 82688
_audit_creation_date 1998-06-26
_chemical_name_common 'Phosphorus oxide'
_chemical_formula_structural 'P2 O5'
_chemical_formula_sum 'O5 P2'
_exptl_crystal_density_diffrn 2.71
_diffrn_ambient_temperature 295.
_citation_title 'New refinement of the crystal structure of o-(P2 O5)'
loop_
_citation_id
_citation_journal_full
_citation_year
_citation_journal_volume
_citation_page_first
_citation_page_last
_citation_journal_id_ASTM
primary 'Journal of Solid State Chemistry' 1996 127 350 353 JSSCBI
loop_
_citation_author_citation_id
_citation_author_name
primary 'Arbib, E.H.'
primary 'Elouadi, B.'
primary 'Chaminade, J.P.'
primary 'Darriet, J.'
_cell_length_a 16.314(2)
_cell_length_b 8.115(3)
_cell_length_c 5.265(9)
_cell_angle_alpha 90.
_cell_angle_beta 90.
_cell_angle_gamma 90.
_cell_volume 697.02
_cell_formula_units_Z 8
_space_group_name_H-M_alt 'F d d 2'
_space_group_IT_number 43
loop_
_space_group_symop_id
_space_group_symop_operation_xyz
1 'x+1/4, -y+1/4, z+1/4'
2 '-x+1/4, y+1/4, z+1/4'
3 '-x, -y, z'
4 'x, y, z'
5 'x+1/4, -y+3/4, z+3/4'
6 '-x+1/4, y+3/4, z+3/4'
7 '-x, -y+1/2, z+1/2'
8 'x, y+1/2, z+1/2'
9 'x+3/4, -y+1/4, z+3/4'
10 '-x+3/4, y+1/4, z+3/4'
11 '-x+1/2, -y, z+1/2'
12 'x+1/2, y, z+1/2'
13 'x+3/4, -y+3/4, z+1/4'
14 '-x+3/4, y+3/4, z+1/4'
15 '-x+1/2, -y+1/2, z'
16 'x+1/2, y+1/2, z'
loop_
_atom_type_symbol
_atom_type_oxidation_number
P5+ 5
O2- -2
loop_
_atom_site_label
_atom_site_type_symbol
_atom_site_symmetry_multiplicity
_atom_site_Wyckoff_symbol
_atom_site_fract_x
_atom_site_fract_y
_atom_site_fract_z
_atom_site_B_iso_or_equiv
_atom_site_occupancy
P1 P5+ 16 b 0.17477(3) 0.16940(6) 0 . 1.
O1 O2- 16 b 0.19398(11) 0.08499(22) 0.23409(40) . 1.
O2 O2- 16 b 0.11341(9) 0.31958(17) 0.02563(40) . 1.
O3 O2- 8 a 0.25 0.25 0.85663(48) . 1.
loop_
_atom_site_aniso_label
_atom_site_aniso_type_symbol
_atom_site_aniso_U_11
_atom_site_aniso_U_22
_atom_site_aniso_U_33
_atom_site_aniso_U_12
_atom_site_aniso_U_13
_atom_site_aniso_U_23
P1 P5+ 0.0066(1) 0.0061(2) 0.0082(2) -.0002(2) 0.0001(2) -.0006(2)
O1 O2- 0.0184(6) 0.0161(6) 0.0127(7) 0.0021(6) -.0029(7) 0.0052(7)
O2 O2- 0.0106(5) 0.0086(5) 0.0113(8) 0.0032(4) -.0003(5) -.0035(6)
O3 O2- 0.0072(7) 0.0124(8) 0.0109(9) -.0026(6) 0 0
#End of TTdata_82688-ICSD
